Repository: m-schoenitz/isoconversion-auto

Export all data from the DSC/TG.
-- Export them as CSV files
-- Make one file per measurement (do not combine files).

Make a folder and put the data files from the DSC/TG in it.

This folder must be inside the folder where the Matlab code files are.

In Matlab, run the file "processOneMaterial"
-- If needed, you can set some parameters in the top section of the code file.
-- If needed, you can exclude data files by moving them to a different folder in the explorer.

Your results will be in the file "isoconv_results.mat" and in "output.xls" inside the folder with the data files.

Ask if you have questions.

File: dealloy_example/ExpDat_dealloy_Al_12072023_MACT_A_pink_label_20Kmin_20O2_80Ar_1200C_round_1.csv (part 3 of 6)
#SEGMENT:                    ,S3/3                                                                        
#SEG. 3:                     ,50°C/20.0(K/min)/1200°C                                                     
##Temp./°C,Time/min,DSC/(mW/mg),Mass/%,Sensit./(uV/mW)
 442.03000,55.59917,     15.40703, 94.10263,0.64969
 442.29199,55.61250,     15.42742, 94.10263,0.64949
 442.56299,55.62583,     15.44635, 94.10263,0.64929
 442.81299,55.63917,     15.46889, 94.10263,0.64910
 443.07800,55.65250,     15.48821, 94.10263,0.64890
 443.33701,55.66583,     15.50813, 94.12916,0.64870
 443.58701,55.67917,     15.52767, 94.15569,0.64852
 443.85400,55.69250,     15.55340, 94.15569,0.64831
 444.10800,55.70583,     15.56881, 94.14911,0.64812
 444.37100,55.71917,     15.59027, 94.11819,0.64792
 444.65100,55.73250,     15.61276, 94.08706,0.64771
 444.90201,55.74583,     15.63873, 94.08706,0.64752
 445.17999,55.75917,     15.65533, 94.10043,0.64731
 445.42300,55.77250,     15.67648, 94.13135,0.64713
 445.68301,55.78583,     15.70290, 94.15549,0.64693
 445.94000,55.79917,     15.72575, 94.17544,0.64674
 446.19699,55.81250,     15.74603, 94.18203,0.64654
 446.46899,55.82583,     15.76871, 94.19759,0.64633
 446.72299,55.83917,     15.79037, 94.22831,0.64614
 446.99100,55.85250,     15.81467, 94.27480,0.64594
 447.24399,55.86583,     15.83987, 94.29455,0.64575
 447.51599,55.87917,     15.86215, 94.32986,0.64554
 447.77200,55.89250,     15.88745, 94.33645,0.64535
 448.00699,55.90583,     15.90859, 94.35640,0.64517
 448.28699,55.91917,     15.93154, 94.34323,0.64495
 448.54599,55.93250,     15.95411, 94.33006,0.64476
 448.79700,55.94583,     15.97418, 94.33006,0.64457
 449.06100,55.95917,     15.99664, 94.33665,0.64437
 449.32700,55.97250,     16.01867, 94.35879,0.64416
 449.59000,55.98583,     16.04327, 94.35879,0.64396
 449.85400,55.99917,     16.06837, 94.38512,0.64376
 450.11600,56.01250,     16.09369, 94.38512,0.64356
 450.37799,56.02583,     16.11926, 94.37834,0.64336
 450.64001,56.03917,     16.14390, 94.35859,0.64316
 450.90701,56.05250,     16.17079, 94.35859,0.64296
 451.16199,56.06583,     16.19486, 94.35859,0.64277
 451.42599,56.07917,     16.21959, 94.36517,0.64257
 451.67599,56.09250,     16.24596, 94.39390,0.64238
 451.94699,56.10583,     16.27679, 94.40049,0.64217
 452.21399,56.11917,     16.29903, 94.42483,0.64196
 452.47900,56.13250,     16.32242, 94.42483,0.64176
 452.72699,56.14583,     16.35144, 94.45575,0.64157
 452.99500,56.15917,     16.37849, 94.45575,0.64137
 453.25299,56.17250,     16.40631, 94.47770,0.64117
 453.51801,56.18583,     16.43262, 94.48667,0.64097
 453.77399,56.19917,     16.46044, 94.49326,0.64077
 454.03799,56.21250,     16.49105, 94.51740,0.64057
 454.29599,56.22583,     16.52227, 94.51740,0.64038
 454.56000,56.23917,     16.54841, 94.53076,0.64017
 454.81201,56.25250,     16.57646, 94.52837,0.63998
 455.08401,56.26583,     16.60754, 94.52837,0.63977
 455.33200,56.27917,     16.63270, 94.55929,0.63958
 455.60400,56.29250,     16.66049, 94.55929,0.63937
 455.86301,56.30583,     16.69138, 94.55929,0.63918
 456.11899,56.31917,     16.71484, 94.57924,0.63898
 456.37799,56.33250,     16.74267, 94.58583,0.63878
 456.65302,56.34583,     16.77560, 94.58583,0.63857
 456.90900,56.35917,     16.80460, 94.60558,0.63838
 457.16501,56.37250,     16.83767, 94.61216,0.63818
 457.42001,56.38583,     16.86788, 94.61216,0.63798
 457.68701,56.39917,     16.89788, 94.61216,0.63778
 457.94501,56.41250,     16.93368, 94.63870,0.63758
 458.21600,56.42583,     16.96069, 94.63870,0.63737
 458.46100,56.43917,     16.98815, 94.63870,0.63719
 458.73001,56.45250,     17.02472, 94.67860,0.63698
 458.99200,56.46583,     17.05304, 94.67860,0.63678
 459.24899,56.47917,     17.08774, 94.67860,0.63658
 459.51501,56.49250,     17.11858, 94.68518,0.63638
 459.78101,56.50583,     17.15183, 94.70733,0.63617
 460.04001,56.51917,     17.18448, 94.72488,0.63597
 460.31000,56.53250,     17.21810, 94.72488,0.63577
 460.55399,56.54583,     17.25048, 94.76019,0.63558
 460.82800,56.55917,     17.28399, 94.74703,0.63537
 461.08099,56.57250,     17.31684, 94.72927,0.63517
 461.35599,56.58583,     17.35258, 94.70713,0.63496
 461.60501,56.59917,     17.38635, 94.66962,0.63477
 461.86899,56.61250,     17.42022, 94.66962,0.63457
 462.13501,56.62583,     17.45295, 94.68279,0.63436
 462.40201,56.63917,     17.48285, 94.70733,0.63416
 462.66101,56.65250,     17.51837, 94.74024,0.63396
 462.91800,56.66583,     17.55674, 94.75142,0.63376
 463.18701,56.67917,     17.58987, 94.78234,0.63355
 463.44901,56.69250,     17.62696, 94.78234,0.63335
 463.70401,56.70583,     17.66392, 94.79551,0.63315
 463.97198,56.71917,     17.69927, 94.80648,0.63295
 464.23001,56.73250,     17.73418, 94.78673,0.63275
 464.48499,56.74583,     17.76760, 94.79970,0.63255
 464.74701,56.75917,     17.80626, 94.78653,0.63235
 465.02899,56.77250,     17.84465, 94.82623,0.63213
 465.26901,56.78583,     17.87878, 94.89905,0.63195
 465.54501,56.79917,     17.91373, 94.96090,0.63173
 465.79999,56.81250,     17.94919, 95.00718,0.63154
 466.06699,56.82583,     17.98688, 95.00718,0.63133
 466.31900,56.83917,     18.01992, 94.94534,0.63114
 466.57999,56.85250,     18.05583, 94.88808,0.63093
 466.85001,56.86583,     18.09052, 94.85715,0.63073
 467.10501,56.87917,     18.13842, 94.87691,0.63053
 467.36801,56.89250,     18.17035, 94.89027,0.63033
 467.63501,56.90583,     18.20915, 94.92997,0.63012
 467.89301,56.91917,     18.24657, 94.95431,0.62992
 468.15799,56.93250,     18.28901, 94.96309,0.62971
 468.41400,56.94583,     18.32764, 94.96309,0.62952
 468.68799,56.95917,     18.36332, 94.96529,0.62930
 468.94199,56.97250,     18.40099, 94.96529,0.62911
 469.21201,56.98583,     18.44075, 94.99182,0.62890
 469.46799,56.99917,     18.48336, 95.00279,0.62870
 469.73401,57.01250,     18.52138, 95.02494,0.62850
 470.00000,57.02583,     18.56670, 95.03372,0.62829
 470.25900,57.03917,     18.60462, 95.04688,0.62809
 470.52100,57.05250,     18.64821, 95.06464,0.62789
 470.77899,57.06583,     18.68664, 95.08439,0.62769
 471.03500,57.07917,     18.72675, 95.12210,0.62749
 471.30301,57.09250,     18.76668, 95.12868,0.62728
 471.57101,57.10583,     18.80687, 95.15502,0.62707
 471.81900,57.11917,     18.85173, 95.15502,0.62688
 472.08600,57.13250,     18.89391, 95.18594,0.62667
 472.35001,57.14583,     18.93264, 95.18594,0.62647
 472.61200,57.15917,     18.97475, 95.20350,0.62626
 472.86700,57.17250,     19.01892, 95.21008,0.62607
 473.13400,57.18583,     19.06656, 95.23442,0.62586
 473.39700,57.19917,     19.10659, 95.24100,0.62566
 473.66199,57.21250,     19.14914, 95.26534,0.62545
 473.92300,57.22583,     19.19551, 95.26534,0.62525
 474.18399,57.23917,     19.24191, 95.32499,0.62505
 474.44299,57.25250,     19.28781, 95.32499,0.62484
 474.70599,57.26583,     19.33140, 95.35352,0.62464
 474.97198,57.27917,     19.37485, 95.38006,0.62443
 475.22699,57.29250,     19.42318, 95.38006,0.62424
 475.49200,57.30583,     19.46227, 95.40659,0.62403
 475.76001,57.31917,     19.50781, 95.40659,0.62382
 476.01599,57.33250,     19.55626, 95.42654,0.62362
 476.28201,57.34583,     19.60596, 95.43532,0.62342
 476.54401,57.35917,     19.65120, 95.44849,0.62321
 476.80801,57.37250,     19.70116, 95.46624,0.62301
 477.07300,57.38583,     19.75094, 95.47283,0.62280
 477.32800,57.39917,     19.79659, 95.49717,0.62260
 477.59000,57.41250,     19.83780, 95.51253,0.62240
 477.84601,57.42583,     19.88965, 95.53687,0.62220
 478.11499,57.43917,     19.93942, 95.58535,0.62199
 478.38199,57.45250,     19.98843, 95.60071,0.62178
 478.65302,57.46583,     20.03905, 95.62505,0.62157
 478.90100,57.47917,     20.08789, 95.62505,0.62138
 479.17300,57.49250,     20.13958, 95.62505,0.62117
 479.42999,57.50583,     20.18848, 95.62505,0.62097
 479.68600,57.51917,     20.24057, 95.63163,0.62077
 479.95700,57.53250,     20.29234, 95.65378,0.62056
 480.21301,57.54583,     20.34327, 95.66914,0.62036
 480.47900,57.55917,     20.39106, 95.70445,0.62015
 480.74100,57.57250,     20.44050, 95.76191,0.61994
 481.00500,57.58583,     20.49517, 95.82356,0.61974
 481.25299,57.59917,     20.54997, 95.83014,0.61955
 481.54001,57.61250,     20.59843, 95.83014,0.61932
 481.79199,57.62583,     20.65463, 95.77707,0.61913
 482.05200,57.63917,     20.70419, 95.74635,0.61892
 482.32001,57.65250,     20.76063, 95.72640,0.61871
 482.58301,57.66583,     20.80935, 95.73298,0.61851
 482.85300,57.67917,     20.86419, 95.76171,0.61830
 483.10199,57.69250,     20.92123, 95.80141,0.61810
 483.37701,57.70583,     20.97727, 95.81458,0.61789
 483.64200,57.71917,     21.02964, 95.84770,0.61768
 483.89801,57.73250,     21.09092, 95.86765,0.61748
 484.16199,57.74583,     21.14185, 95.89618,0.61728
 484.42999,57.75917,     21.19810, 95.91174,0.61707
 484.69601,57.77250,     21.25163, 95.93588,0.61686
 484.95599,57.78583,     21.31046, 95.96022,0.61666
 485.21899,57.79917,     21.36743, 95.97119,0.61645
 485.47900,57.81250,     21.42066, 95.99773,0.61625
 485.75000,57.82583,     21.47472, 96.00870,0.61604
 486.00800,57.83917,     21.53612, 96.04401,0.61584
 486.26501,57.85250,     21.59210, 96.05059,0.61563
 486.52301,57.86583,     21.64962, 96.07932,0.61543
 486.78201,57.87917,     21.70771, 96.08591,0.61523
 487.05600,57.89250,     21.77268, 96.11464,0.61502
 487.31900,57.90583,     21.82873, 96.12800,0.61481
 487.58099,57.91917,     21.88553, 96.16331,0.61461
 487.83401,57.93250,     21.94237, 96.17648,0.61441
 488.10300,57.94583,     22.00713, 96.20741,0.61420
 488.37100,57.95917,     22.06695, 96.20741,0.61399
 488.63199,57.97250,     22.12289, 96.24272,0.61378
 488.89301,57.98583,     22.18259, 96.26466,0.61358
 489.15900,57.99917,     22.24893, 96.30676,0.61337
 489.42801,58.01250,     22.31142, 96.35524,0.61316
 489.68201,58.02583,     22.36931, 96.37299,0.61296
 489.93900,58.03917,     22.43130, 96.39714,0.61276
 490.21701,58.05250,     22.49443, 96.43025,0.61255
 490.46701,58.06583,     22.55779, 96.43684,0.61235
 490.72900,58.07917,     22.62303, 96.46118,0.61214
 490.99100,58.09250,     22.68856, 96.47654,0.61194
 491.26401,58.10583,     22.75073, 96.50088,0.61173
 491.51501,58.11917,     22.81280, 96.53619,0.61153
 491.78601,58.13250,     22.87972, 96.54277,0.61132
 492.04300,58.14583,     22.94628, 96.55834,0.61112
 492.31299,58.15917,     23.01128, 96.54277,0.61090
 492.57599,58.17250,     23.07736, 96.58028,0.61070
 492.84000,58.18583,     23.14800, 96.59564,0.61049
 493.09500,58.19917,     23.21169, 96.62657,0.61029
 493.35901,58.21250,     23.27545, 96.65968,0.61009
 493.62201,58.22583,     23.34420, 96.65968,0.60988
 493.88400,58.23917,     23.41123, 96.67285,0.60967
 494.15100,58.25250,     23.48120, 96.71036,0.60947
 494.42599,58.26583,     23.55121, 96.72592,0.60925
 494.68600,58.27917,     23.61857, 96.75664,0.60905
 494.94400,58.29250,     23.68466, 96.78976,0.60884
 495.21100,58.30583,     23.75132, 96.80532,0.60863
 495.48099,58.31917,     23.81912, 96.82727,0.60842
 495.73700,58.33250,     23.88979, 96.84941,0.60822
 495.99799,58.34583,     23.95941, 96.85819,0.60802
 496.26599,58.35917,     24.02829, 96.92443,0.60781
 496.53201,58.37250,     24.09816, 96.94438,0.60760
 496.79599,58.38583,     24.16802, 96.97969,0.60739
 497.04999,58.39917,     24.23811, 97.01261,0.60719
 497.31699,58.41250,     24.30364, 97.04373,0.60698
 497.59000,58.42583,     24.37995, 97.04134,0.60677
 497.84900,58.43917,     24.44808, 97.06348,0.60657
 498.10501,58.45250,     24.51943, 97.08543,0.60637
 498.36600,58.46583,     24.59300, 97.10318,0.60616
 498.62900,58.47917,     24.66643, 97.13630,0.60596
 498.89801,58.49250,     24.73633, 97.17141,0.60574
 499.15201,58.50583,     24.80705, 97.19795,0.60555
 499.41501,58.51917,     24.87711, 97.23546,0.60534
 499.68701,58.53250,     24.95078, 97.25102,0.60513
 499.95001,58.54583,     25.02219, 97.27516,0.60492
 500.20700,58.55917,     25.09497, 97.30169,0.60472
 500.47000,58.57250,     25.16925, 97.33042,0.60451
 500.73901,58.58583,     25.24328, 97.36573,0.60430
 501.01001,58.59917,     25.31843, 97.40105,0.60409
 501.27100,58.61250,     25.39406, 97.44075,0.60388
 501.53900,58.62583,     25.47174, 97.43177,0.60367
 501.79901,58.63917,     25.54442, 97.45611,0.60347
 502.07401,58.65250,     25.61739, 97.49800,0.60325
 502.33099,58.66583,     25.69839, 97.52454,0.60305
 502.58801,58.67917,     25.76961, 97.57521,0.60285
 502.85800,58.69250,     25.85065, 97.61272,0.60264
 503.13000,58.70583,     25.92146, 97.63048,0.60242
 503.39200,58.71917,     25.99552, 97.65462,0.60222
 503.64899,58.73250,     26.06997, 97.70310,0.60202
 503.92200,58.74583,     26.14880, 97.72963,0.60180
 504.18701,58.75917,     26.22641, 97.77831,0.60160
 504.43900,58.77250,     26.30312, 97.82679,0.60140
 504.70599,58.78583,     26.37710, 97.84674,0.60119
 504.96899,58.79917,     26.45582, 97.87527,0.60098
 505.23300,58.81250,     26.53031, 97.91497,0.60077
 505.49500,58.82583,     26.60478, 97.93053,0.60057
 505.77100,58.83917,     26.68081, 97.95248,0.60035
 506.02499,58.85250,     26.75612, 97.98998,0.60015
 506.29501,58.86583,     26.83357, 98.01871,0.59994
 506.55600,58.87917,     26.90746, 98.05183,0.59974
 506.82101,58.89250,     26.98535, 98.08934,0.59953
 507.08401,58.90583,     27.06474, 98.12904,0.59932
 507.35501,58.91917,     27.13507, 98.17313,0.59911
 507.61600,58.93250,     27.21349, 98.20186,0.59890
 507.86899,58.94583,     27.29446, 98.23498,0.59870
 508.14301,58.95917,     27.37422, 98.27029,0.59849
 508.40100,58.97250,     27.45065, 98.27687,0.59829
 508.66599,58.98583,     27.52433, 98.30321,0.59808
 508.93900,58.99917,     27.60116, 98.32316,0.59786
 509.19101,59.01250,     27.67015, 98.36286,0.59767
 509.45901,59.02583,     27.74741, 98.37822,0.59746
 509.73099,59.03917,     27.82181, 98.39817,0.59724
 509.98001,59.05250,     27.89925, 98.43787,0.59705
 510.24301,59.06583,     27.97648, 98.46002,0.59684
 510.51801,59.07917,     28.05421, 98.48655,0.59662
 510.78000,59.09250,     28.12821, 98.52406,0.59642
 511.04099,59.10583,     28.19940, 98.56815,0.59621
 511.30899,59.11917,     28.27269, 98.59469,0.59600
 511.57101,59.13250,     28.34761, 98.62561,0.59580
 511.84201,59.14583,     28.42137, 98.67409,0.59558
 512.09698,59.15917,     28.49868, 98.73135,0.59538
 512.35999,59.17250,     28.56636, 98.77763,0.59518
 512.63000,59.18583,     28.63948, 98.80855,0.59497
 512.89899,59.19917,     28.71568, 98.83948,0.59475
 513.15802,59.21250,     28.78746, 98.86362,0.59455
 513.42499,59.22583,     28.86087, 98.91230,0.59434
 513.68103,59.23917,     28.93212, 98.92985,0.59414
 513.95203,59.25250,     29.00451, 98.96297,0.59393
 514.20801,59.26583,     29.07278, 99.00487,0.59373
 514.47699,59.27917,     29.14391, 99.04237,0.59352
 514.73499,59.29250,     29.21466, 99.04916,0.59331
 515.00702,59.30583,     29.28293, 99.07789,0.59310
 515.26703,59.31917,     29.35488, 99.12417,0.59289
 515.53601,59.33250,     29.42518, 99.14392,0.59268
 515.79700,59.34583,     29.49574, 99.17924,0.59248
 516.05298,59.35917,     29.55663, 99.21674,0.59228
 516.31500,59.37250,     29.62449, 99.26762,0.59207
 516.59601,59.38583,     29.69417, 99.30293,0.59185
 516.84998,59.39917,     29.76309, 99.36896,0.59165
 517.11200,59.41250,     29.82775, 99.43520,0.59145
 517.38000,59.42583,     29.89269, 99.46173,0.59124
 517.64398,59.43917,     29.95442, 99.49266,0.59103
 517.90198,59.45250,     30.01956, 99.49266,0.59083
 518.17102,59.46583,     30.08262, 99.49266,0.59061
 518.43298,59.47917,     30.14389, 99.52578,0.59041
 518.68903,59.49250,     30.20573, 99.56548,0.59021
 518.96198,59.50583,     30.26262, 99.63151,0.58999
 519.21698,59.51917,     30.32374, 99.71989,0.58979
 519.48401,59.53250,     30.38512, 99.80369,0.58958
 519.75500,59.54583,     30.44180, 99.83680,0.58937
 520.02301,59.55917,     30.50202, 99.82124,0.58916
 520.27600,59.57250,     30.56063, 99.79710,0.58896
 520.53302,59.58583,     30.61660, 99.79710,0.58876
 520.80701,59.59917,     30.67021, 99.85656,0.58854
 521.07397,59.61250,     30.72744, 99.92279,0.58834
 521.33502,59.62583,     30.77956, 99.98683,0.58813
 521.59698,59.63917,     30.83433,100.05287,0.58792
 521.85602,59.65250,     30.88928,100.11232,0.58772
 522.11499,59.66583,     30.94065,100.14544,0.58752
 522.37500,59.67917,     30.98586,100.17636,0.58731
 522.65802,59.69250,     31.04062,100.21606,0.58709
 522.91998,59.70583,     31.08625,100.26913,0.58689
 523.16400,59.71917,     31.13531,100.31542,0.58669
 523.43701,59.73250,     31.18250,100.35292,0.58648
 523.70398,59.74583,     31.23025,100.39043,0.58627
 523.96503,59.75917,     31.27545,100.43672,0.58607
 524.22302,59.77250,     31.32029,100.45667,0.58586
 524.49103,59.78583,     31.36766,100.48979,0.58565
 524.75201,59.79917,     31.40593,100.52290,0.58545
 525.00800,59.81250,     31.44349,100.55383,0.58525
 525.26398,59.82583,     31.48603,100.59133,0.58505
 525.53601,59.83917,     31.52745,100.63742,0.58483
 525.80103,59.85250,     31.56834,100.65518,0.58463
 526.07202,59.86583,     31.60430,100.69488,0.58441
 526.33197,59.87917,     31.64190,100.73897,0.58421
 526.58698,59.89250,     31.67177,100.78326,0.58401
 526.85498,59.90583,     31.70742,100.82056,0.58380
 527.12201,59.91917,     31.74253,100.85588,0.58359
 527.37903,59.93250,     31.77410,100.88680,0.58339
 527.65002,59.94583,     31.80682,100.91772,0.58318
 527.90100,59.95917,     31.83610,100.95743,0.58298
 528.16998,59.97250,     31.86721,101.00152,0.58277
 528.42902,59.98583,     31.89477,101.03244,0.58257
 528.69202,59.99917,     31.92018,101.06556,0.58236
 528.95203,60.01250,     31.94652,101.10087,0.58216
 529.21600,60.02583,     31.97279,101.13399,0.58195
 529.48297,60.03917,     31.99685,101.18466,0.58174
 529.73798,60.05250,     32.01884,101.21559,0.58154
 530.00897,60.06583,     32.04127,101.25968,0.58133
 530.27502,60.07917,     32.06245,101.31035,0.58112
 530.52502,60.09250,     32.07982,101.35664,0.58092
 530.78998,60.10583,     32.10151,101.39873,0.58071
 531.04401,60.11917,     32.11723,101.42507,0.58052
 531.30402,60.13250,     32.13454,101.46038,0.58031
 531.57001,60.14583,     32.15133,101.51564,0.58010
 531.83099,60.15917,     32.16529,101.55973,0.57990
 532.09601,60.17250,     32.18232,101.60602,0.57969
 532.36298,60.18583,     32.19367,101.62816,0.57948
 532.62097,60.19917,     32.20805,101.66786,0.57928
 532.87701,60.21250,     32.21736,101.70318,0.57908
 533.14001,60.22583,     32.22014,101.75385,0.57887
 533.40503,60.23917,     32.23249,101.79355,0.57867
 533.65698,60.25250,     32.24164,101.83545,0.57847
 533.92200,60.26583,     32.25083,101.87535,0.57826
 534.19202,60.27917,     32.25868,101.91944,0.57805
 534.45099,60.29250,     32.26604,101.95914,0.57785
 534.71503,60.30583,     32.26625,101.97011,0.57764
 534.97302,60.31917,     32.26910,102.00323,0.57744
 535.24402,60.33250,     32.27463,102.04293,0.57723
 535.50500,60.34583,     32.28051,102.08702,0.57702
 535.75598,60.35917,     32.28068,102.13111,0.57683
 536.03003,60.37250,     32.28106,102.16204,0.57661
 536.29199,60.38583,     32.28277,102.19955,0.57641
 536.55200,60.39917,     32.28069,102.21950,0.57620
 536.81097,60.41250,     32.27830,102.27017,0.57600
 537.07703,60.42583,     32.26935,102.31665,0.57579
 537.36102,60.43917,     32.26778,102.33641,0.57557
 537.61298,60.45250,     32.26058,102.36294,0.57537
 537.86298,60.46583,     32.25354,102.41142,0.57518
 538.12000,60.47917,     32.24787,102.43795,0.57498
 538.37903,60.49250,     32.24175,102.46888,0.57478
 538.64801,60.50583,     32.23527,102.50638,0.57457
 538.90601,60.51917,     32.22168,102.55267,0.57436
 539.16199,60.53250,     32.21859,102.60554,0.57416
 539.42102,60.54583,     32.20688,102.65841,0.57396
 539.68402,60.55917,     32.19268,102.68055,0.57376
 539.94098,60.57250,     32.17953,102.72025,0.57356
 540.20697,60.58583,     32.16862,102.75557,0.57335
 540.46503,60.59917,     32.15471,102.79088,0.57315
 540.72900,60.61250,     32.14688,102.80644,0.57294
 540.98901,60.62583,     32.13064,102.85053,0.57274
 541.25098,60.63917,     32.11873,102.88365,0.57253
 541.51501,60.65250,     32.10583,102.90779,0.57233
 541.76898,60.66583,     32.08742,102.94749,0.57213
 542.02600,60.67917,     32.07126,102.99617,0.57193
 542.29102,60.69250,     32.05944,103.03148,0.57172
 542.55103,60.70583,     32.03753,103.06679,0.57152
 542.81403,60.71917,     32.01547,103.10430,0.57131
 543.07703,60.73250,     32.00032,103.14400,0.57111
 543.32300,60.74583,     31.98175,103.19248,0.57092
 543.58698,60.75917,     31.95968,103.21902,0.57071
 543.85400,60.77250,     31.94200,103.24096,0.57050
 544.12097,60.78583,     31.92697,103.27847,0.57029
 544.36499,60.79917,     31.90639,103.31159,0.57010
 544.63300,60.81250,     31.88631,103.34251,0.56989
 544.89502,60.82583,     31.86728,103.38002,0.56969
 545.15002,60.83917,     31.84312,103.39757,0.56949
 545.41498,60.85250,     31.82206,103.44166,0.56928
 545.68103,60.86583,     31.80343,103.47259,0.56908
 545.94397,60.87917,     31.78384,103.49254,0.56887
 546.20398,60.89250,     31.75662,103.52107,0.56867
 546.45599,60.90583,     31.73492,103.55419,0.56847
 546.71997,60.91917,     31.71239,103.57414,0.56827
 546.97198,60.93250,     31.69146,103.61603,0.56807
 547.23297,60.94583,     31.66930,103.67548,0.56787
 547.49200,60.95917,     31.64006,103.71080,0.56767
 547.75403,60.97250,     31.61925,103.77703,0.56746
 548.01898,60.98583,     31.59077,103.80576,0.56726
 548.28003,60.99917,     31.56773,103.86521,0.56705
 548.55200,61.01250,     31.54299,103.88955,0.56684
 548.79797,61.02583,     31.51577,103.91589,0.56665
 549.05298,61.03917,     31.49618,103.96457,0.56645
 549.31897,61.05250,     31.46629,104.00427,0.56624
 549.58099,61.06583,     31.43971,104.03958,0.56604
 549.83197,61.07917,     31.41720,104.07928,0.56585
 550.09998,61.09250,     31.39218,104.14113,0.56564
 550.35101,61.10583,     31.36371,104.18083,0.56544
 550.61200,61.11917,     31.33484,104.22053,0.56524
 550.87598,61.13250,     31.30878,104.25126,0.56503
 551.13702,61.14583,     31.27906,104.28876,0.56483
 551.39203,61.15917,     31.25877,104.30652,0.56463
 551.65601,61.17250,     31.23076,104.32208,0.56443
 551.91803,61.18583,     31.20264,104.30213,0.56422
 552.17603,61.19917,     31.17783,104.33724,0.56402
 552.44098,61.21250,     31.15007,104.32208,0.56382
 552.70099,61.22583,     31.11775,104.35081,0.56362
 552.96100,61.23917,     31.08621,104.39690,0.56341
 553.21997,61.25250,     31.05785,104.41246,0.56321
 553.47900,61.26583,     31.03190,104.44557,0.56301
 553.73102,61.27917,     31.00266,104.48528,0.56282
 554.00098,61.29250,     30.97606,104.52498,0.56261
 554.26099,61.30583,     30.94630,104.56468,0.56240
 554.51501,61.31917,     30.91735,104.58463,0.56221
 554.77197,61.33250,     30.89283,104.61316,0.56201
 555.03998,61.34583,     30.86308,104.66184,0.56180
 555.29700,61.35917,     30.83311,104.70792,0.56160
 555.55499,61.37250,     30.80884,104.73905,0.56140
 555.81799,61.38583,     30.78315,104.77875,0.56120
 556.07300,61.39917,     30.75954,104.81845,0.56100
 556.33301,61.41250,     30.73367,104.86474,0.56080
 556.59802,61.42583,     30.69986,104.89985,0.56059
 556.85101,61.43917,     30.66659,104.92419,0.56040
 557.11499,61.45250,     30.64627,104.96169,0.56019
 557.37201,61.46583,     30.61639,104.96409,0.55999
 557.63898,61.47917,     30.58990,104.97047,0.55979
 557.89801,61.49250,     30.55816,105.01017,0.55959
 558.16199,61.50583,     30.52959,105.02793,0.55938
 558.42499,61.51917,     30.50368,105.04788,0.55918
 558.67102,61.53250,     30.47513,105.06763,0.55899
 558.94098,61.54583,     30.44893,105.11412,0.55878
 559.20801,61.55917,     30.42695,105.14484,0.55857
 559.46002,61.57250,     30.39204,105.16918,0.55838
 559.71600,61.58583,     30.36983,105.21766,0.55818
 559.98297,61.59917,     30.34151,105.25517,0.55797
 560.24298,61.61250,     30.31369,105.27272,0.55777
 560.50201,61.62583,     30.28854,105.30584,0.55757
 560.74902,61.63917,     30.26204,105.37427,0.55738
 561.01801,61.65250,     30.23290,105.42734,0.55717
 561.28302,61.66583,     30.20766,105.46485,0.55697
 561.55103,61.67917,     30.18527,105.49338,0.55676
 561.80499,61.69250,     30.15953,105.52869,0.55657
 562.06097,61.70583,     30.13222,105.52869,0.55637
 562.31897,61.71917,     30.10852,105.55083,0.55617
 562.58197,61.73250,     30.08529,105.56620,0.55597
 562.84802,61.74583,     30.05998,105.61268,0.55576
 563.10199,61.75917,     30.03442,105.63243,0.55556
 563.36298,61.77250,     30.01324,105.68111,0.55536
 563.63098,61.78583,     29.98685,105.75373,0.55516
 563.88397,61.79917,     29.96036,105.85308,0.55496
 564.15503,61.81250,     29.94010,105.91274,0.55475
 564.40802,61.82583,     29.91824,105.91274,0.55456
 564.67401,61.83917,     29.89470,105.85528,0.55435
 564.94202,61.85250,     29.87096,105.79802,0.55415
 565.19202,61.86583,     29.84782,105.79802,0.55395
 565.45599,61.87917,     29.82277,105.80680,0.55375
 565.71100,61.89250,     29.80091,105.85967,0.55355
 565.98999,61.90583,     29.78112,105.93029,0.55334
 566.23798,61.91917,     29.75645,105.96122,0.55315
 566.49103,61.93250,     29.73252,105.99214,0.55295
 566.75299,61.94583,     29.70921,106.02087,0.55275
 567.01898,61.95917,     29.69212,106.06935,0.55255
 567.27600,61.97250,     29.67657,106.09588,0.55235
 567.53699,61.98583,     29.64904,106.12441,0.55215
 567.79901,61.99917,     29.62842,106.15972,0.55195
 568.07098,62.01250,     29.60847,106.19943,0.55174
 568.32300,62.02583,     29.59293,106.22815,0.55154
 568.58301,62.03917,     29.56970,106.23913,0.55135
 568.84698,62.05250,     29.55241,106.25469,0.55114
 569.11200,62.06583,     29.53487,106.27444,0.55094
 569.37598,62.07917,     29.51562,106.30097,0.55074
 569.62598,62.09250,     29.49964,106.32970,0.55054
 569.89001,62.10583,     29.48562,106.36063,0.55034
 570.16302,62.11917,     29.46586,106.39354,0.55013
 570.41199,62.13250,     29.44842,106.42008,0.54994
 570.67700,62.14583,     29.43467,106.44003,0.54974
 570.94000,62.15917,     29.42470,106.47315,0.54954
 571.19202,62.17250,     29.40817,106.49948,0.54934
 571.45801,62.18583,     29.39110,106.51943,0.54914
 571.71802,62.19917,     29.37487,106.54816,0.54894
 571.98499,62.21250,     29.36890,106.56791,0.54873
 572.23901,62.22583,     29.35518,106.57888,0.54854
 572.50299,62.23917,     29.34019,106.61420,0.54834
 572.76703,62.25250,     29.33352,106.62537,0.54814
 573.02502,62.26583,     29.32188,106.62956,0.54794
 573.29602,62.27917,     29.31103,106.65829,0.54773
 573.54498,62.29250,     29.29788,106.69141,0.54754
 573.81201,62.30583,     29.28824,106.69819,0.54734
 574.07501,62.31917,     29.27981,106.75545,0.54713
 574.33197,62.33250,     29.27475,106.84383,0.54694
 574.58301,62.34583,     29.26972,106.94518,0.54675
 574.84497,62.35917,     29.26513,107.02677,0.54655
 575.11902,62.37250,     29.26576,107.05770,0.54634
 575.37299,62.38583,     29.25637,107.03795,0.54614
 575.63800,62.39917,     29.25078,106.99605,0.54594
 575.89301,62.41250,     29.24309,106.94518,0.54574
 576.15601,62.42583,     29.24269,106.92104,0.54554
 576.42499,62.43917,     29.24394,106.92323,0.54534
 576.67798,62.45250,     29.24453,106.96293,0.54515
 576.95203,62.46583,     29.24374,107.01580,0.54494
 577.21503,62.47917,     29.24669,107.03116,0.54474
 577.46503,62.49250,     29.24547,107.04892,0.54455
 577.72998,62.50583,     29.24990,107.04892,0.54434
 577.99298,62.51917,     29.25648,107.04892,0.54414
 578.25500,62.53250,     29.25547,107.02897,0.54394
 578.51599,62.54583,     29.26253,107.03555,0.54374
 578.78699,62.55917,     29.27393,107.05550,0.54354
 579.04401,62.57250,     29.27916,107.05550,0.54334
 579.31000,62.58583,     29.28699,107.05550,0.54314
 579.57202,62.59917,     29.29916,107.08184,0.54294
 579.83502,62.61250,     29.31081,107.11934,0.54274
 580.09998,62.62583,     29.32114,107.17022,0.54254
 580.34998,62.63917,     29.33676,107.23625,0.54235
 580.61603,62.65250,     29.35192,107.32463,0.54214
 580.88300,62.66583,     29.36797,107.39745,0.54194
 581.15100,62.67917,     29.39391,107.47686,0.54174
 581.40302,62.69250,     29.40908,107.56065,0.54155
 581.66998,62.70583,     29.42629,107.53870,0.54134
 581.93103,62.71917,     29.44636,107.47466,0.54115
 582.18500,62.73250,     29.47093,107.43716,0.54095
 582.45898,62.74583,     29.49719,107.44374,0.54074
 582.71997,62.75917,     29.52264,107.50998,0.54055
 582.98700,62.77250,     29.55343,107.60255,0.54034
 583.24902,62.78583,     29.58038,107.67098,0.54014
 583.51001,62.79917,     29.61265,107.71068,0.53995
 583.77698,62.81250,     29.64970,107.71068,0.53974
 584.03900,62.82583,     29.68770,107.72384,0.53955
 584.30103,62.83917,     29.72065,107.76794,0.53935
 584.56097,62.85250,     29.75607,107.81442,0.53915
 584.83099,62.86583,     29.80182,107.84514,0.53895
 585.09399,62.87917,     29.84166,107.87607,0.53875
 585.35498,62.89250,     29.88879,107.91377,0.53855
 585.61499,62.90583,     29.93195,107.96225,0.53835
 585.87799,62.91917,     29.97951,107.99537,0.53815
 586.14398,62.93250,     30.03345,108.04166,0.53795
 586.41199,62.94583,     30.08638,108.07477,0.53775
 586.67700,62.95917,     30.13951,108.11667,0.53755
 586.93903,62.97250,     30.19707,108.12325,0.53735
 587.20300,62.98583,     30.25618,108.14540,0.53715
 587.46198,62.99917,     30.31710,108.15418,0.53695
 587.72601,63.01250,     30.38565,108.19388,0.53676
 587.99103,63.02583,     30.45032,108.22041,0.53656
 588.25098,63.03917,     30.52276,108.23358,0.53636
 588.51599,63.05250,     30.59547,108.26889,0.53616
 588.78101,63.06583,     30.66709,108.30859,0.53596
 589.04901,63.07917,     30.74344,108.35269,0.53576
 589.30298,63.09250,     30.82180,108.38361,0.53556
 589.57098,63.10583,     30.90906,108.42112,0.53536
 589.83698,63.11917,     30.99146,108.46521,0.53516
 590.09900,63.13250,     31.07773,108.49832,0.53496
 590.35101,63.14583,     31.16363,108.51588,0.53477
 590.63300,63.15917,     31.25887,108.53583,0.53456
 590.89301,63.17250,     31.35264,108.56675,0.53437
 591.16199,63.18583,     31.45115,108.60426,0.53416
 591.42902,63.19917,     31.55307,108.65494,0.53396
 591.69000,63.21250,     31.65821,108.66830,0.53377
 591.95697,63.22583,     31.76056,108.71020,0.53357
 592.22302,63.23917,     31.87464,108.75648,0.53337
 592.47699,63.25250,     31.99111,108.80277,0.53317
 592.74200,63.26583,     32.10730,108.82691,0.53298
 593.03003,63.27917,     32.22263,108.82930,0.53276
 593.28900,63.29250,     32.34215,108.84905,0.53256
 593.54700,63.30583,     32.47000,108.88876,0.53237
 593.81897,63.31917,     32.59343,108.91748,0.53217
 594.08197,63.33250,     32.72570,108.95060,0.53197
 594.33899,63.34583,     32.86122,108.99250,0.53178
 594.61603,63.35917,     32.99118,109.03659,0.53157
 594.88599,63.37250,     33.13007,109.08966,0.53137
 595.14398,63.38583,     33.27166,109.14253,0.53117
 595.40900,63.39917,     33.41482,109.20218,0.53097
 595.67401,63.41250,     33.55866,109.24627,0.53078
 595.93402,63.42583,     33.71614,109.30572,0.53058
 596.20697,63.43917,     33.86258,109.36777,0.53038
 596.47302,63.45250,     34.01856,109.40527,0.53018
 596.73199,63.46583,     34.17431,109.44717,0.52998
 597.00000,63.47917,     34.33176,109.49126,0.52978
 597.26801,63.49250,     34.49278,109.53535,0.52958
 597.53198,63.50583,     34.65170,109.59500,0.52939
 597.79797,63.51917,     34.82033,109.62812,0.52919
 598.06702,63.53250,     34.98836,109.70513,0.52899
 598.33600,63.54583,     35.15825,109.79331,0.52878
 598.60303,63.55917,     35.32644,109.87730,0.52859
 598.86902,63.57250,     35.49930,109.93456,0.52839
 599.13501,63.58583,     35.67143,109.95671,0.52819
 599.40503,63.59917,     35.84706,109.96329,0.52799
 599.67401,63.61250,     36.02016,109.98983,0.52779
 599.93298,63.62583,     36.20097,110.03611,0.52759
 600.19897,63.63917,     36.37735,110.11332,0.52739
 600.47998,63.65250,     36.55031,110.17736,0.52719
 600.73999,63.66583,     36.72607,110.25457,0.52699
 601.01099,63.67917,     36.90426,110.32958,0.52679
 601.27197,63.69250,     37.08581,110.40021,0.52660
 601.53998,63.70583,     37.26005,110.45308,0.52640
 601.82001,63.71917,     37.43448,110.49956,0.52619
 602.08197,63.73250,     37.60925,110.55024,0.52599
 602.34198,63.74583,     37.78287,110.60530,0.52580
 602.62201,63.75917,     37.95624,110.66276,0.52559
 602.89600,63.77250,     38.12450,110.71563,0.52539
 603.15198,63.78583,     38.29683,110.76191,0.52520
 603.42297,63.79917,     38.45619,110.77967,0.52500
 603.68402,63.81250,     38.61859,110.81937,0.52480
 603.95599,63.82583,     38.77940,110.86346,0.52460
 604.22498,63.83917,     38.93435,110.92750,0.52440
 604.49200,63.85250,     39.08872,110.97379,0.52420
 604.76703,63.86583,     39.23755,111.04860,0.52400
 605.04797,63.87917,     39.38421,111.15234,0.52379
 605.30200,63.89250,     39.51872,111.24072,0.52360
 605.56799,63.90583,     39.65312,111.29599,0.52341
 605.83502,63.91917,     39.78389,111.35324,0.52321
 606.10498,63.93250,     39.91026,111.38856,0.52301
 606.37299,63.94583,     40.02613,111.41948,0.52281
 606.63898,63.95917,     40.13615,111.47694,0.52261
 606.91302,63.97250,     40.24350,111.52981,0.52241
 607.17798,63.98583,     40.34050,111.60482,0.52221
 607.44098,63.99917,     40.43716,111.64432,0.52202
 607.71100,64.01250,     40.52321,111.67983,0.52182
 607.97803,64.02583,     40.60301,111.73270,0.52162
 608.25299,64.03917,     40.67166,111.80552,0.52142
 608.52002,64.05250,     40.73434,111.86956,0.52122
 608.77899,64.06583,     40.79076,111.95994,0.52103
 609.05200,64.07917,     40.83722,112.02837,0.52083
 609.31598,64.09250,     40.87967,112.08802,0.52064
 609.58099,64.10583,     40.91198,112.14528,0.52044
 609.85999,64.11917,     40.93780,112.24004,0.52024
 610.10797,64.13250,     40.95218,112.29072,0.52005
 610.37201,64.14583,     40.96603,112.35257,0.51986
 610.64502,64.15917,     40.96693,112.40324,0.51966
 610.91199,64.17250,     40.95751,112.46070,0.51946
 611.18903,64.18583,     40.94281,112.52015,0.51926
 611.45398,64.19917,     40.91653,112.58858,0.51906
 611.71198,64.21250,     40.88250,112.63487,0.51887
 611.97601,64.22583,     40.84497,112.69452,0.51868
 612.24103,64.23917,     40.79748,112.76534,0.51848
 612.51202,64.25250,     40.74648,112.83796,0.51828
 612.77399,64.26583,     40.68198,112.89542,0.51809
 613.02698,64.27917,     40.60458,112.94170,0.51791
 613.29700,64.29250,     40.53191,112.99018,0.51771
 613.56799,64.30583,     40.45159,113.02989,0.51751
 613.82098,64.31917,     40.36105,113.08076,0.51732
 614.09399,64.33250,     40.26422,113.12704,0.51712
 614.35101,64.34583,     40.16140,113.17772,0.51694
 614.62500,64.35917,     40.05917,113.22620,0.51674
 614.88599,64.37250,     39.93903,113.25493,0.51654
 615.14697,64.38583,     39.81702,113.28585,0.51635
 615.40900,64.39917,     39.69262,113.32336,0.51616
 615.67700,64.41250,     39.55636,113.38301,0.51597
 615.93701,64.42583,     39.42191,113.45344,0.51578
 616.19897,64.43917,     39.29070,113.51967,0.51558
 616.45599,64.45250,     39.14170,113.56596,0.51540
 616.71399,64.46583,     38.98968,113.63878,0.51521
 616.98297,64.47917,     38.84229,113.70721,0.51501
 617.24402,64.49250,     38.68193,113.80437,0.51482
 617.50201,64.50583,     38.51595,113.88157,0.51463
 617.76398,64.51917,     38.35510,113.93225,0.51444
 618.03198,64.53250,     38.18763,113.93225,0.51425
 618.29303,64.54583,     38.01848,113.93225,0.51406
 618.55499,64.55917,     37.84687,113.94781,0.51387
 618.81000,64.57250,     37.66558,113.96976,0.51368
 619.07300,64.58583,     37.48665,114.01823,0.51349
 619.32703,64.59917,     37.30473,114.03819,0.51330
 619.59601,64.61250,     37.12495,114.06691,0.51311
 619.84998,64.62583,     36.93979,114.08447,0.51292
 620.10303,64.63917,     36.74910,114.13953,0.51274
 620.36700,64.65250,     36.55765,114.19260,0.51255
 620.63098,64.66583,     36.36931,114.21894,0.51236
 620.88397,64.67917,     36.17611,114.23889,0.51217
 621.14001,64.69250,     35.97875,114.27201,0.51199
 621.40601,64.70583,     35.78354,114.31610,0.51179
 621.66699,64.71917,     35.59209,114.34921,0.51160
 621.92499,64.73250,     35.39826,114.40887,0.51142
 622.18799,64.74583,     35.19947,114.43540,0.51123
 622.44299,64.75917,     35.00549,114.47949,0.51104
 622.70398,64.77250,     34.80659,114.49485,0.51085
 622.96301,64.78583,     34.60656,114.52358,0.51067
 623.23102,64.79917,     34.40651,114.58762,0.51047
 623.48798,64.81250,     34.20905,114.68458,0.51029
 623.74902,64.82583,     34.02208,114.77735,0.51010
 623.99200,64.83917,     33.82545,114.83461,0.50992
 624.25500,64.85250,     33.62396,114.83461,0.50973
 624.51898,64.86583,     33.42355,114.80149,0.50954
 624.77100,64.87917,     33.22392,114.76618,0.50936
 625.02301,64.89250,     33.02684,114.73985,0.50918
 625.28900,64.90583,     32.83325,114.69117,0.50899
 625.55200,64.91917,     32.63608,114.69117,0.50880
 625.80798,64.93250,     32.43993,114.67800,0.50861
 626.07001,64.94583,     32.24391,114.68019,0.50842
 626.32501,64.95917,     32.05401,114.72209,0.50824
 626.58502,64.97250,     31.86030,114.78832,0.50805
 626.84802,64.98583,     31.67167,114.85217,0.50786
 627.09698,64.99917,     31.48287,114.87870,0.50768
 627.37799,65.01250,     31.29925,114.90085,0.50748
 627.61798,65.02583,     31.11128,114.93835,0.50731
 627.89301,65.03917,     30.92830,114.96469,0.50711
 628.14600,65.05250,     30.74362,114.98464,0.50693
 628.40900,65.06583,     30.56134,115.00239,0.50674
 628.65503,65.07917,     30.37729,115.01776,0.50656
 628.91803,65.09250,     30.19924,115.02673,0.50637
 629.17999,65.10583,     30.01741,115.05965,0.50619
 629.43597,65.11917,     29.84119,115.04868,0.50600
 629.69299,65.13250,     29.66970,115.07741,0.50582
 629.94897,65.14583,     29.49503,115.10374,0.50564
 630.21600,65.15917,     29.31888,115.11492,0.50544
 630.46899,65.17250,     29.14533,115.14564,0.50526
 630.72302,65.18583,     28.97501,115.14564,0.50508
 630.99597,65.19917,     28.80895,115.17656,0.50489
 631.23602,65.21250,     28.64142,115.18315,0.50471
 631.49902,65.22583,     28.47500,115.21187,0.50453
 631.75201,65.23917,     28.31318,115.21187,0.50435
 632.01398,65.25250,     28.15553,115.24060,0.50416
 632.27002,65.26583,     27.99480,115.24060,0.50398
 632.53497,65.27917,     27.83430,115.24719,0.50379
 632.79199,65.29250,     27.67548,115.26933,0.50360
 633.06000,65.30583,     27.51848,115.26933,0.50341
 633.31799,65.31917,     27.37126,115.28250,0.50323
 633.57397,65.33250,     27.21507,115.30026,0.50305
 633.83398,65.34583,     27.06497,115.32440,0.50286
 634.09900,65.35917,     26.91888,115.33557,0.50267
 634.36200,65.37250,     26.77321,115.37068,0.50248
 634.61700,65.38583,     26.62682,115.37068,0.50230
 634.87799,65.39917,     26.48025,115.38405,0.50212
 635.14697,65.41250,     26.34113,115.40160,0.50193
 635.37701,65.42583,     26.20350,115.40160,0.50176
 635.64697,65.43917,     26.06543,115.43033,0.50157
 635.91498,65.45250,     25.92929,115.43033,0.50138
 636.16998,65.46583,     25.79258,115.45248,0.50120
 636.43298,65.47917,     25.66213,115.46126,0.50101
 636.69897,65.49250,     25.53230,115.46126,0.50082
 636.95502,65.50583,     25.40109,115.47442,0.50064
 637.21100,65.51917,     25.27465,115.49437,0.50046
 637.46503,65.53250,     25.14805,115.51432,0.50028
 637.72601,65.54583,     25.02646,115.52749,0.50010
 637.99597,65.55917,     24.90328,115.54505,0.49991
 638.25403,65.57250,     24.78170,115.55842,0.49972
 638.51001,65.58583,     24.65936,115.57378,0.49954
 638.76501,65.59917,     24.54786,115.58934,0.49936
 639.02002,65.61250,     24.43810,115.62445,0.49918
 639.27802,65.62583,     24.32227,115.68191,0.49900
 639.53998,65.63917,     24.21564,115.72161,0.49881
 639.81403,65.65250,     24.10689,115.71283,0.49862
 640.07300,65.66583,     23.99327,115.64879,0.49844
 640.33502,65.67917,     23.89280,115.59592,0.49825
 640.59698,65.69250,     23.78736,115.53408,0.49807
 640.85999,65.70583,     23.68769,115.53408,0.49788
 641.12097,65.71917,     23.58450,115.57158,0.49770
 641.38098,65.73250,     23.47998,115.60470,0.49752
 641.64301,65.74583,     23.39136,115.66435,0.49733
 641.90002,65.75917,     23.29485,115.74156,0.49715
 642.16199,65.77250,     23.19842,115.79004,0.49697
 642.42297,65.78583,     23.10343,115.81199,0.49678
 642.68799,65.79917,     23.01217,115.78346,0.49660
 642.94000,65.81250,     22.91735,115.75253,0.49642
 643.20099,65.82583,     22.82796,115.72819,0.49624
 643.46600,65.83917,     22.74016,115.72819,0.49605
