Repository: m-schoenitz/isoconversion-auto

Export all data from the DSC/TG.
-- Export them as CSV files
-- Make one file per measurement (do not combine files).

Make a folder and put the data files from the DSC/TG in it.

This folder must be inside the folder where the Matlab code files are.

In Matlab, run the file "processOneMaterial"
-- If needed, you can set some parameters in the top section of the code file.
-- If needed, you can exclude data files by moving them to a different folder in the explorer.

Your results will be in the file "isoconv_results.mat" and in "output.xls" inside the folder with the data files.

Ask if you have questions.

File: dealloy_example/ExpDat_dealloy_Al_12122023_MACT_A_pink_label_20Kmin_20O2_80Ar_1200C_round_2.csv (part 3 of 6)
#SEGMENT:                    ,S3/3                                                                        
#SEG. 3:                     ,50°C/20.0(K/min)/1200°C                                                     
##Temp./°C,Time/min,DSC/(mW/mg),Mass/%,Sensit./(uV/mW)
 441.97101,55.60000,     10.88928,101.72024,0.64974
 442.23700,55.61333,     10.91140,101.72024,0.64954
 442.50201,55.62667,     10.93153,101.73884,0.64934
 442.76501,55.64000,     10.95232,101.74504,0.64914
 443.01501,55.65333,     10.97892,101.74504,0.64895
 443.26999,55.66667,     11.00184,101.77641,0.64876
 443.54401,55.68000,     11.02413,101.79501,0.64855
 443.80701,55.69333,     11.04608,101.79501,0.64835
 444.05801,55.70667,     11.07320,101.80121,0.64816
 444.31799,55.72000,     11.09713,101.78054,0.64796
 444.58899,55.73333,     11.12166,101.73264,0.64776
 444.84601,55.74667,     11.14824,101.73264,0.64756
 445.11499,55.76000,     11.17057,101.75762,0.64736
 445.36700,55.77333,     11.19822,101.77228,0.64717
 445.64301,55.78667,     11.22355,101.79501,0.64696
 445.90302,55.80000,     11.24780,101.81379,0.64676
 446.16699,55.81333,     11.27234,101.83859,0.64656
 446.42700,55.82667,     11.29662,101.86151,0.64637
 446.68500,55.84000,     11.32732,101.90303,0.64617
 446.94699,55.85333,     11.35544,101.95074,0.64597
 447.20901,55.86667,     11.38201,101.95694,0.64577
 447.46600,55.88000,     11.40588,101.97986,0.64558
 447.72699,55.89333,     11.43314,101.97986,0.64538
 447.99899,55.90667,     11.46080,101.99226,0.64517
 448.25601,55.92000,     11.48804,101.99451,0.64498
 448.51700,55.93333,     11.51625,101.98212,0.64478
 448.78000,55.94667,     11.54761,102.00917,0.64458
 449.04401,55.96000,     11.57368,102.00917,0.64438
 449.30399,55.97333,     11.60170,102.01537,0.64418
 449.56699,55.98667,     11.62957,102.03397,0.64398
 449.82599,56.00000,     11.65828,102.03397,0.64378
 450.09201,56.01333,     11.69335,102.03397,0.64358
 450.35001,56.02667,     11.72031,102.05463,0.64339
 450.62201,56.04000,     11.74860,102.03603,0.64318
 450.87900,56.05333,     11.78093,102.05688,0.64298
 451.13800,56.06667,     11.81175,102.06515,0.64279
 451.39700,56.08000,     11.84080,102.09840,0.64259
 451.66599,56.09333,     11.87180,102.10460,0.64238
 451.91800,56.10667,     11.90192,102.13372,0.64219
 452.19699,56.12000,     11.93421,102.14612,0.64198
 452.45099,56.13333,     11.96618,102.16284,0.64178
 452.71500,56.14667,     11.99965,102.16284,0.64158
 452.97601,56.16000,     12.03153,102.19177,0.64138
 453.23801,56.17333,     12.06613,102.19177,0.64118
 453.49500,56.18667,     12.09756,102.21262,0.64099
 453.75299,56.20000,     12.12834,102.22089,0.64079
 454.01999,56.21333,     12.16308,102.22089,0.64059
 454.28400,56.22667,     12.19623,102.25000,0.64038
 454.54401,56.24000,     12.23069,102.25000,0.64019
 454.80200,56.25333,     12.26559,102.25207,0.63999
 455.07901,56.26667,     12.30325,102.26034,0.63978
 455.34000,56.28000,     12.33578,102.27274,0.63958
 455.59399,56.29333,     12.37315,102.28946,0.63938
 455.84900,56.30667,     12.40900,102.30392,0.63919
 456.12000,56.32000,     12.43860,102.32271,0.63898
 456.38699,56.33333,     12.47309,102.34337,0.63878
 456.64700,56.34667,     12.50886,102.35164,0.63858
 456.90601,56.36000,     12.54642,102.35164,0.63838
 457.16101,56.37333,     12.58867,102.35802,0.63818
 457.42899,56.38667,     12.62687,102.37662,0.63798
 457.70001,56.40000,     12.66402,102.38282,0.63777
 457.96500,56.41333,     12.70065,102.40574,0.63757
 458.22000,56.42667,     12.74075,102.40574,0.63737
 458.48499,56.44000,     12.77676,102.43073,0.63717
 458.73801,56.45333,     12.81126,102.44331,0.63697
 459.01401,56.46667,     12.84726,102.45571,0.63676
 459.26501,56.48000,     12.88807,102.47224,0.63657
 459.53000,56.49333,     12.92800,102.49310,0.63636
 459.79401,56.50667,     12.96614,102.50136,0.63616
 460.06000,56.52000,     13.00524,102.52428,0.63596
 460.31100,56.53333,     13.04616,102.50756,0.63576
 460.57700,56.54667,     13.08960,102.52015,0.63556
 460.84000,56.56000,     13.13324,102.52221,0.63536
 461.10400,56.57333,     13.17490,102.50549,0.63515
 461.36301,56.58667,     13.21537,102.51169,0.63496
 461.62000,56.60000,     13.25358,102.50756,0.63476
 461.88199,56.61333,     13.29461,102.50756,0.63456
 462.14600,56.62667,     13.33886,102.51996,0.63435
 462.41299,56.64000,     13.38070,102.54100,0.63415
 462.66699,56.65333,     13.42055,102.55340,0.63395
 462.94501,56.66667,     13.46240,102.58026,0.63374
 463.20099,56.68000,     13.50460,102.59492,0.63354
 463.46799,56.69333,     13.55266,102.61558,0.63333
 463.72501,56.70667,     13.59561,102.63850,0.63314
 463.98901,56.72000,     13.63871,102.64263,0.63293
 464.25601,56.73333,     13.68233,102.64057,0.63273
 464.51099,56.74667,     13.72647,102.63625,0.63253
 464.77802,56.76000,     13.77219,102.64470,0.63232
 465.03699,56.77333,     13.82302,102.65916,0.63213
 465.29999,56.78667,     13.86715,102.72567,0.63192
 465.55899,56.80000,     13.91011,102.75272,0.63172
 465.82700,56.81333,     13.95575,102.78390,0.63152
 466.08701,56.82667,     14.00105,102.79837,0.63131
 466.35501,56.84000,     14.04720,102.81716,0.63111
 466.60999,56.85333,     14.09747,102.82955,0.63091
 466.88000,56.86667,     14.14304,102.82749,0.63070
 467.15500,56.88000,     14.19646,102.85022,0.63049
 467.40500,56.89333,     14.24447,102.83594,0.63030
 467.66800,56.90667,     14.29023,102.84834,0.63009
 467.93799,56.92000,     14.33820,102.86487,0.62988
 468.19199,56.93333,     14.39002,102.88572,0.62969
 468.46899,56.94667,     14.44273,102.88986,0.62947
 468.72601,56.96000,     14.48556,102.90639,0.62928
 468.97900,56.97333,     14.53427,102.91259,0.62908
 469.24799,56.98667,     14.58512,102.93964,0.62887
 469.51099,57.00000,     14.63543,102.96463,0.62867
 469.76599,57.01333,     14.68701,102.98529,0.62847
 470.03299,57.02667,     14.74272,103.02286,0.62826
 470.29401,57.04000,     14.79287,103.04766,0.62806
 470.56799,57.05333,     14.84718,103.06645,0.62785
 470.82401,57.06667,     14.90006,103.09970,0.62765
 471.08801,57.08000,     14.95288,103.13915,0.62745
 471.35199,57.09333,     15.00483,103.14948,0.62724
 471.61499,57.10667,     15.05474,103.18273,0.62704
 471.88000,57.12000,     15.11066,103.18912,0.62683
 472.14600,57.13333,     15.16481,103.21805,0.62663
 472.40100,57.14667,     15.21399,103.23270,0.62643
 472.66199,57.16000,     15.26834,103.23251,0.62623
 472.92300,57.17333,     15.32937,103.23871,0.62602
 473.19199,57.18667,     15.38807,103.26163,0.62582
 473.45300,57.20000,     15.43887,103.26163,0.62561
 473.71600,57.21333,     15.49616,103.29488,0.62541
 473.98599,57.22667,     15.55477,103.30108,0.62520
 474.24100,57.24000,     15.61176,103.35932,0.62500
 474.50201,57.25333,     15.67119,103.38844,0.62480
 474.77499,57.26667,     15.72539,103.41136,0.62459
 475.02499,57.28000,     15.78169,103.47373,0.62439
 475.29901,57.29333,     15.84333,103.49853,0.62418
 475.55499,57.30667,     15.89639,103.51731,0.62398
 475.82800,57.32000,     15.95442,103.54230,0.62377
 476.09000,57.33333,     16.01663,103.56296,0.62356
 476.34698,57.34667,     16.07901,103.57968,0.62336
 476.60901,57.36000,     16.13970,103.60861,0.62316
 476.87299,57.37333,     16.20092,103.62120,0.62296
 477.13800,57.38667,     16.26451,103.63773,0.62275
 477.40201,57.40000,     16.32237,103.65858,0.62254
 477.66501,57.41333,     16.38209,103.66685,0.62234
 477.92599,57.42667,     16.44365,103.69803,0.62214
 478.19800,57.44000,     16.50824,103.69803,0.62192
 478.45401,57.45333,     16.56978,103.73335,0.62173
 478.72198,57.46667,     16.63437,103.73955,0.62152
 478.97800,57.48000,     16.69830,103.76454,0.62132
 479.23801,57.49333,     16.76305,103.78952,0.62112
 479.50699,57.50667,     16.82711,103.81019,0.62091
 479.77499,57.52000,     16.89211,103.84550,0.62070
 480.03000,57.53333,     16.95757,103.87049,0.62050
 480.29700,57.54667,     17.01964,103.88702,0.62029
 480.55499,57.56000,     17.08248,103.91201,0.62009
 480.81299,57.57333,     17.15137,103.92647,0.61989
 481.08600,57.58667,     17.21647,103.94526,0.61968
 481.34500,57.60000,     17.28223,103.97851,0.61947
 481.61801,57.61333,     17.34673,103.99297,0.61926
 481.86899,57.62667,     17.41819,103.99711,0.61907
 482.13800,57.64000,     17.48130,104.03862,0.61886
 482.39099,57.65333,     17.55337,104.05741,0.61866
 482.66400,57.66667,     17.62036,104.06361,0.61845
 482.92200,57.68000,     17.69240,104.09686,0.61824
 483.18399,57.69333,     17.76295,104.11133,0.61804
 483.45300,57.70667,     17.83116,104.10926,0.61783
 483.70901,57.72000,     17.89656,104.14871,0.61763
 483.98401,57.73333,     17.97080,104.16318,0.61742
 484.25601,57.74667,     18.03782,104.18609,0.61720
 484.51001,57.76000,     18.10611,104.22761,0.61701
 484.77399,57.77333,     18.17489,104.24640,0.61680
 485.03500,57.78667,     18.24785,104.27965,0.61660
 485.29700,57.80000,     18.31761,104.32117,0.61639
 485.56400,57.81333,     18.38894,104.37095,0.61618
 485.83099,57.82667,     18.46358,104.38974,0.61597
 486.10300,57.84000,     18.53605,104.41660,0.61576
 486.35101,57.85333,     18.60591,104.44158,0.61557
 486.62201,57.86667,     18.67334,104.45830,0.61536
 486.89200,57.88000,     18.74545,104.48930,0.61514
 487.14899,57.89333,     18.82569,104.51429,0.61494
 487.42099,57.90667,     18.89888,104.53739,0.61473
 487.67599,57.92000,     18.97008,104.57459,0.61453
 487.94299,57.93333,     19.04302,104.62024,0.61432
 488.20700,57.94667,     19.11710,104.65349,0.61412
 488.48300,57.96000,     19.19129,104.69088,0.61390
 488.73700,57.97333,     19.26429,104.72619,0.61370
 488.99600,57.98667,     19.34167,104.76978,0.61350
 489.27600,58.00000,     19.41752,104.80528,0.61328
 489.52600,58.01333,     19.48964,104.83853,0.61309
 489.79901,58.02667,     19.56682,104.87798,0.61287
 490.05499,58.04000,     19.63942,104.92570,0.61267
 490.32300,58.05333,     19.71775,104.95482,0.61246
 490.57999,58.06667,     19.79750,104.98600,0.61226
 490.85101,58.08000,     19.87672,105.02339,0.61205
 491.11401,58.09333,     19.95626,105.06077,0.61184
 491.38199,58.10667,     20.03387,105.08576,0.61163
 491.64600,58.12000,     20.10909,105.10436,0.61143
 491.90100,58.13333,     20.19280,105.13141,0.61123
 492.15500,58.14667,     20.26904,105.15433,0.61103
 492.42499,58.16000,     20.34832,105.17499,0.61082
 492.70499,58.17333,     20.42699,105.21238,0.61060
 492.96201,58.18667,     20.50910,105.25389,0.61040
 493.22299,58.20000,     20.58502,105.28508,0.61019
 493.48401,58.21333,     20.66147,105.30386,0.60999
 493.75500,58.22667,     20.74223,105.30386,0.60978
 494.01501,58.24000,     20.82158,105.33279,0.60957
 494.28500,58.25333,     20.90384,105.35571,0.60936
 494.54800,58.26667,     20.98432,105.39103,0.60915
 494.81799,58.28000,     21.06104,105.42428,0.60894
 495.08099,58.29333,     21.14069,105.45547,0.60874
 495.34399,58.30667,     21.21968,105.48872,0.60853
 495.60599,58.32000,     21.30035,105.52610,0.60833
 495.87399,58.33333,     21.37983,105.56969,0.60812
 496.12900,58.34667,     21.45924,105.59467,0.60792
 496.39999,58.36000,     21.53749,105.64671,0.60770
 496.65900,58.37333,     21.61594,105.67977,0.60750
 496.91501,58.38667,     21.69625,105.71096,0.60730
 497.17099,58.40000,     21.77542,105.75473,0.60710
 497.45401,58.41333,     21.85164,105.77558,0.60688
 497.71201,58.42667,     21.93499,105.79418,0.60667
 497.98199,58.44000,     22.01024,105.83363,0.60646
 498.23901,58.45333,     22.09014,105.87515,0.60626
 498.50900,58.46667,     22.16856,105.92493,0.60605
 498.76599,58.48000,     22.24927,105.95612,0.60585
 499.03299,58.49333,     22.32773,105.98937,0.60564
 499.30399,58.50667,     22.40587,106.02262,0.60543
 499.56400,58.52000,     22.48281,106.06207,0.60522
 499.83701,58.53333,     22.56042,106.11411,0.60501
 500.09000,58.54667,     22.63891,106.14510,0.60481
 500.34698,58.56000,     22.72090,106.18249,0.60461
 500.62799,58.57333,     22.79369,106.21987,0.60439
 500.88599,58.58667,     22.87035,106.25951,0.60419
 501.14401,58.60000,     22.95229,106.31136,0.60398
 501.41699,58.61333,     23.02785,106.34048,0.60377
 501.67200,58.62667,     23.10934,106.35081,0.60357
 501.93600,58.64000,     23.18165,106.39233,0.60336
 502.19400,58.65333,     23.25834,106.43178,0.60316
 502.47601,58.66667,     23.34223,106.48814,0.60294
 502.73199,58.68000,     23.41208,106.53773,0.60274
 502.99600,58.69333,     23.48887,106.56685,0.60253
 503.25800,58.70667,     23.56233,106.60010,0.60232
 503.53601,58.72000,     23.63442,106.64162,0.60211
 503.79300,58.73333,     23.70973,106.69779,0.60190
 504.05399,58.74667,     23.78379,106.74757,0.60170
 504.32501,58.76000,     23.85820,106.81201,0.60149
 504.58200,58.77333,     23.93057,106.85578,0.60128
 504.84000,58.78667,     24.00086,106.89523,0.60108
 505.11499,58.80000,     24.08176,106.93881,0.60087
 505.36801,58.81333,     24.14604,106.95741,0.60067
 505.63599,58.82667,     24.21584,106.99066,0.60046
 505.91299,58.84000,     24.28479,107.02805,0.60024
 506.17499,58.85333,     24.35785,107.07182,0.60003
 506.43301,58.86667,     24.42413,107.10300,0.59983
 506.70499,58.88000,     24.49331,107.14039,0.59962
 506.95999,58.89333,     24.56246,107.18604,0.59942
 507.23199,58.90667,     24.62647,107.23995,0.59920
 507.49200,58.92000,     24.68966,107.31059,0.59900
 507.75500,58.93333,     24.75586,107.34797,0.59879
 508.03000,58.94667,     24.82369,107.38329,0.59858
 508.29300,58.96000,     24.88687,107.41654,0.59837
 508.54999,58.97333,     24.94702,107.42894,0.59817
 508.81000,58.98667,     25.00779,107.47685,0.59797
 509.07700,59.00000,     25.06883,107.51423,0.59776
 509.32999,59.01333,     25.12802,107.55368,0.59756
 509.59399,59.02667,     25.18665,107.59520,0.59735
 509.86801,59.04000,     25.24133,107.63672,0.59713
 510.12100,59.05333,     25.29919,107.68875,0.59694
 510.39001,59.06667,     25.35834,107.72820,0.59672
 510.65399,59.08000,     25.41305,107.75112,0.59652
 510.92300,59.09333,     25.46387,107.79264,0.59631
 511.19601,59.10667,     25.51511,107.84674,0.59609
 511.44901,59.12000,     25.56812,107.90273,0.59589
 511.72400,59.13333,     25.61564,107.94030,0.59568
 511.98599,59.14667,     25.66565,107.99008,0.59547
 512.24597,59.16000,     25.71707,108.04193,0.59527
 512.51801,59.17333,     25.76268,108.08965,0.59505
 512.77802,59.18667,     25.80188,108.14375,0.59485
 513.04602,59.20000,     25.85729,108.18114,0.59464
 513.31201,59.21333,     25.89483,108.22059,0.59443
 513.56299,59.22667,     25.93743,108.26417,0.59423
 513.81897,59.24000,     25.97612,108.31189,0.59403
 514.09198,59.25333,     26.02026,108.36392,0.59382
 514.34998,59.26667,     26.05497,108.40131,0.59361
 514.61700,59.28000,     26.09172,108.42836,0.59341
 514.87701,59.29333,     26.13066,108.45748,0.59320
 515.13300,59.30667,     26.16538,108.50313,0.59300
 515.40399,59.32000,     26.20233,108.55723,0.59279
 515.66602,59.33333,     26.23199,108.59048,0.59258
 515.93298,59.34667,     26.25845,108.62787,0.59237
 516.19800,59.36000,     26.29358,108.67145,0.59216
 516.45502,59.37333,     26.31852,108.71503,0.59196
 516.71198,59.38667,     26.35051,108.76914,0.59176
 516.97498,59.40000,     26.37788,108.80652,0.59155
 517.22998,59.41333,     26.40184,108.84597,0.59135
 517.49902,59.42667,     26.42267,108.89162,0.59114
 517.75702,59.44000,     26.44264,108.94159,0.59094
 518.02698,59.45333,     26.46717,108.99964,0.59073
 518.28198,59.46667,     26.48828,109.03496,0.59053
 518.54102,59.48000,     26.50226,109.07460,0.59032
 518.81000,59.49333,     26.52049,109.11818,0.59011
 519.06799,59.50667,     26.53227,109.15970,0.58991
 519.33099,59.52000,     26.54837,109.21362,0.58970
 519.59601,59.53333,     26.56333,109.24480,0.58950
 519.85602,59.54667,     26.57618,109.28219,0.58929
 520.09802,59.56000,     26.58718,109.32389,0.58910
 520.36798,59.57333,     26.59797,109.36954,0.58889
 520.63202,59.58667,     26.60709,109.42139,0.58868
 520.88898,59.60000,     26.61109,109.45877,0.58848
 521.15503,59.61333,     26.61786,109.49409,0.58827
 521.42499,59.62667,     26.62964,109.53148,0.58806
 521.68402,59.64000,     26.63203,109.57938,0.58786
 521.93701,59.65333,     26.63078,109.64363,0.58766
 522.19897,59.66667,     26.63425,109.67481,0.58745
 522.46899,59.68000,     26.63678,109.71220,0.58724
 522.72601,59.69333,     26.63592,109.75165,0.58704
 522.98602,59.70667,     26.63419,109.79523,0.58683
 523.25098,59.72000,     26.63337,109.84520,0.58663
 523.53497,59.73333,     26.63176,109.87827,0.58640
 523.76703,59.74667,     26.62903,109.91584,0.58622
 524.03400,59.76000,     26.62290,109.95942,0.58601
 524.29999,59.77333,     26.61795,109.97614,0.58580
 524.57001,59.78667,     26.61509,110.02592,0.58559
 524.82098,59.80000,     26.60593,110.06124,0.58539
 525.09003,59.81333,     26.59666,110.09449,0.58518
 525.35400,59.82667,     26.58501,110.13394,0.58498
 525.61700,59.84000,     26.57306,110.17959,0.58477
 525.87201,59.85333,     26.56696,110.21491,0.58457
 526.14398,59.86667,     26.55335,110.25230,0.58436
 526.41101,59.88000,     26.53907,110.28761,0.58415
 526.65802,59.89333,     26.52309,110.31880,0.58395
 526.92102,59.90667,     26.50962,110.34172,0.58375
 527.17902,59.92000,     26.49646,110.39977,0.58355
 527.44000,59.93333,     26.47750,110.44335,0.58334
 527.70502,59.94667,     26.46187,110.48712,0.58313
 527.96698,59.96000,     26.44366,110.52864,0.58293
 528.22302,59.97333,     26.42645,110.56602,0.58273
 528.48798,59.98667,     26.40634,110.59721,0.58252
 528.74402,60.00000,     26.38714,110.62839,0.58232
 529.00098,60.01333,     26.36894,110.67198,0.58212
 529.26801,60.02667,     26.35133,110.72796,0.58191
 529.52301,60.04000,     26.32367,110.78413,0.58171
 529.78302,60.05333,     26.30406,110.81945,0.58150
 530.05402,60.06667,     26.28236,110.85063,0.58129
 530.31097,60.08000,     26.26409,110.88388,0.58109
 530.56702,60.09333,     26.23467,110.92127,0.58089
 530.82800,60.10667,     26.21503,110.96278,0.58069
 531.08801,60.12000,     26.18744,110.98984,0.58048
 531.34998,60.13333,     26.16311,111.02309,0.58028
 531.60602,60.14667,     26.13682,111.06461,0.58008
 531.86499,60.16000,     26.11259,111.11044,0.57987
 532.12000,60.17333,     26.08772,111.13524,0.57967
 532.39001,60.18667,     26.05940,111.16643,0.57946
 532.64600,60.20000,     26.03427,111.20588,0.57926
 532.90399,60.21333,     26.00622,111.24739,0.57906
 533.16498,60.22667,     25.97257,111.29736,0.57885
 533.42499,60.24000,     25.94951,111.32235,0.57865
 533.68402,60.25333,     25.92020,111.34921,0.57845
 533.93799,60.26667,     25.88772,111.38247,0.57825
 534.20599,60.28000,     25.86339,111.41985,0.57804
 534.46997,60.29333,     25.83767,111.45949,0.57783
 534.72601,60.30667,     25.80370,111.48429,0.57763
 534.99402,60.32000,     25.76964,111.52374,0.57742
 535.25299,60.33333,     25.74318,111.56112,0.57722
 535.51099,60.34667,     25.71393,111.60264,0.57702
 535.76801,60.36000,     25.68463,111.62762,0.57682
 536.03003,60.37333,     25.65275,111.64415,0.57661
 536.28400,60.38667,     25.62006,111.68154,0.57641
 536.54498,60.40000,     25.58959,111.69619,0.57621
 536.80499,60.41333,     25.55732,111.72531,0.57601
 537.07397,60.42667,     25.52533,111.75856,0.57580
 537.33099,60.44000,     25.49366,111.79595,0.57560
 537.58899,60.45333,     25.45676,111.83746,0.57539
 537.84802,60.46667,     25.42262,111.89157,0.57519
 538.11298,60.48000,     25.38915,111.92688,0.57498
 538.36298,60.49333,     25.35639,111.96220,0.57479
 538.62201,60.50667,     25.32566,111.99545,0.57459
 538.87701,60.52000,     25.29278,112.02664,0.57439
 539.13898,60.53333,     25.26286,112.06816,0.57418
 539.39203,60.54667,     25.22586,112.12001,0.57398
 539.66199,60.56000,     25.19017,112.14912,0.57377
 539.91803,60.57333,     25.15973,112.17805,0.57357
 540.17499,60.58667,     25.12154,112.21337,0.57337
 540.43597,60.60000,     25.08496,112.24869,0.57317
 540.69098,60.61333,     25.05141,112.25301,0.57297
 540.94702,60.62667,     25.02437,112.29039,0.57277
 541.21002,60.64000,     24.99254,112.36723,0.57256
 541.46600,60.65333,     24.95820,112.43580,0.57236
 541.73798,60.66667,     24.92387,112.48784,0.57215
 541.98602,60.68000,     24.89472,112.48784,0.57196
 542.25702,60.69333,     24.86382,112.52522,0.57175
 542.51898,60.70667,     24.83234,112.52522,0.57154
 542.76703,60.72000,     24.79484,112.55847,0.57135
 543.03101,60.73333,     24.76113,112.55847,0.57114
 543.29303,60.74667,     24.73083,112.55847,0.57094
 543.53400,60.76000,     24.69427,112.55847,0.57075
 543.80200,60.77333,     24.66564,112.55847,0.57054
 544.06299,60.78667,     24.63097,112.58327,0.57034
 544.32599,60.80000,     24.59583,112.61239,0.57013
 544.58301,60.81333,     24.56148,112.65390,0.56993
 544.84302,60.82667,     24.52972,112.70801,0.56973
 545.09698,60.84000,     24.49370,112.74126,0.56953
 545.35999,60.85333,     24.46098,112.77864,0.56933
 545.62402,60.86667,     24.43129,112.81809,0.56912
 545.87903,60.88000,     24.40934,112.86581,0.56892
 546.14600,60.89333,     24.37266,112.92818,0.56871
 546.40198,60.90667,     24.33709,112.97176,0.56851
 546.65399,60.92000,     24.30766,112.99675,0.56832
 546.91998,60.93333,     24.27490,113.00915,0.56811
 547.17603,60.94667,     24.24708,113.03413,0.56791
 547.43103,60.96000,     24.21189,113.05273,0.56771
 547.69897,60.97333,     24.18391,113.11924,0.56750
 547.94800,60.98667,     24.14923,113.14422,0.56731
 548.21503,61.00000,     24.11714,113.18987,0.56710
 548.47198,61.01333,     24.08671,113.23139,0.56690
 548.72101,61.02667,     24.05827,113.27704,0.56671
 548.98901,61.04000,     24.02488,113.32908,0.56650
 549.24799,61.05333,     23.99698,113.36646,0.56630
 549.50201,61.06667,     23.97421,113.40591,0.56610
 549.76099,61.08000,     23.94349,113.43916,0.56590
 550.02600,61.09333,     23.91142,113.47448,0.56569
 550.29303,61.10667,     23.87737,113.51186,0.56549
 550.54797,61.12000,     23.84441,113.53065,0.56529
 550.80402,61.13333,     23.81679,113.55545,0.56509
 551.06201,61.14667,     23.78338,113.58043,0.56489
 551.32300,61.16000,     23.76045,113.59076,0.56469
 551.59900,61.17333,     23.73114,113.62195,0.56447
 551.84497,61.18667,     23.70082,113.62195,0.56428
 552.10498,61.20000,     23.67627,113.65520,0.56408
 552.37000,61.21333,     23.64831,113.66572,0.56387
 552.62299,61.22667,     23.61486,113.70104,0.56368
 552.88599,61.24000,     23.57941,113.71344,0.56347
 553.14600,61.25333,     23.55147,113.72584,0.56327
 553.40100,61.26667,     23.52844,113.74876,0.56307
 553.66998,61.28000,     23.49974,113.79854,0.56286
 553.94598,61.29333,     23.47200,113.82766,0.56265
 554.20801,61.30667,     23.44608,113.85884,0.56245
 554.45697,61.32000,     23.41794,113.89209,0.56225
 554.72198,61.33333,     23.39004,113.92328,0.56205
 554.98798,61.34667,     23.36164,113.95033,0.56184
 555.24799,61.36000,     23.33480,113.98959,0.56164
 555.50702,61.37333,     23.31124,114.03543,0.56144
 555.76001,61.38667,     23.28593,114.07075,0.56124
 556.02899,61.40000,     23.26444,114.10193,0.56103
 556.28699,61.41333,     23.23874,114.15378,0.56083
 556.53802,61.42667,     23.21204,114.19117,0.56064
 556.78497,61.44000,     23.18544,114.23268,0.56045
 557.05103,61.45333,     23.16071,114.24734,0.56024
 557.32001,61.46667,     23.13477,114.25767,0.56003
 557.57001,61.48000,     23.10437,114.27627,0.55984
 557.83502,61.49333,     23.08159,114.27627,0.55964
 558.09198,61.50667,     23.06059,114.30539,0.55944
 558.34998,61.52000,     23.03474,114.29299,0.55924
 558.62201,61.53333,     23.00726,114.31177,0.55903
 558.88000,61.54667,     22.98291,114.32624,0.55883
 559.12598,61.56000,     22.96021,114.35122,0.55864
 559.39600,61.57333,     22.94056,114.39687,0.55843
 559.66699,61.58667,     22.91117,114.43426,0.55822
 559.92603,61.60000,     22.89011,114.47578,0.55802
 560.17200,61.61333,     22.87299,114.50903,0.55783
 560.44202,61.62667,     22.85611,114.54021,0.55762
 560.69800,61.64000,     22.83413,114.57346,0.55742
 560.95502,61.65333,     22.80909,114.59413,0.55722
 561.21600,61.66667,     22.78879,114.61705,0.55702
 561.48499,61.68000,     22.76872,114.63583,0.55681
 561.73499,61.69333,     22.75164,114.67322,0.55662
 562.01099,61.70667,     22.73201,114.70440,0.55641
 562.25201,61.72000,     22.71179,114.72507,0.55622
 562.51398,61.73333,     22.69118,114.76452,0.55602
 562.78198,61.74667,     22.67151,114.81449,0.55581
 563.03802,61.76000,     22.65223,114.84361,0.55561
 563.29303,61.77333,     22.63703,114.86634,0.55542
 563.56598,61.78667,     22.61541,114.91218,0.55521
 563.82202,61.80000,     22.59711,114.92664,0.55501
 564.07800,61.81333,     22.58009,114.94956,0.55481
 564.34601,61.82667,     22.56343,114.99934,0.55461
 564.61401,61.84000,     22.55245,115.02433,0.55440
 564.86603,61.85333,     22.53320,115.04499,0.55421
 565.12799,61.86667,     22.51605,115.08256,0.55400
 565.39099,61.88000,     22.49789,115.12408,0.55380
 565.64398,61.89333,     22.48510,115.14888,0.55361
 565.91400,61.90667,     22.47464,115.16973,0.55340
 566.17499,61.92000,     22.45378,115.20092,0.55320
 566.44202,61.93333,     22.44269,115.20092,0.55299
 566.70001,61.94667,     22.42975,115.23210,0.55279
 566.96100,61.96000,     22.41637,115.24657,0.55259
 567.22101,61.97333,     22.40347,115.27569,0.55239
 567.47998,61.98667,     22.38793,115.32134,0.55219
 567.74200,62.00000,     22.37637,115.36924,0.55199
 568.00299,62.01333,     22.36502,115.39610,0.55179
 568.26703,62.02667,     22.35324,115.41696,0.55159
 568.52100,62.04000,     22.33854,115.45227,0.55139
 568.78497,62.05333,     22.33116,115.48139,0.55119
 569.04999,62.06667,     22.32250,115.51051,0.55099
 569.30499,62.08000,     22.31274,115.53944,0.55079
 569.56799,62.09333,     22.30401,115.57063,0.55059
 569.82300,62.10667,     22.29709,115.60388,0.55039
 570.07898,62.12000,     22.28812,115.62473,0.55020
 570.35999,62.13333,     22.28071,115.66005,0.54998
 570.61200,62.14667,     22.27525,115.69743,0.54979
 570.85999,62.16000,     22.26627,115.72242,0.54960
 571.13000,62.17333,     22.26474,115.74102,0.54939
 571.39301,62.18667,     22.25700,115.77220,0.54919
 571.65601,62.20000,     22.24794,115.79305,0.54899
 571.91699,62.21333,     22.24926,115.79719,0.54879
 572.19397,62.22667,     22.24820,115.81165,0.54857
 572.44000,62.24000,     22.24435,115.82612,0.54839
 572.71802,62.25333,     22.24305,115.83457,0.54817
 572.96600,62.26667,     22.24004,115.84678,0.54798
 573.23297,62.28000,     22.24206,115.85730,0.54778
 573.49597,62.29333,     22.23610,115.89055,0.54758
 573.76001,62.30667,     22.23593,115.87815,0.54738
 574.01501,62.32000,     22.24176,115.89694,0.54718
 574.27197,62.33333,     22.24713,115.93226,0.54698
 574.54303,62.34667,     22.25006,115.95086,0.54678
 574.80103,62.36000,     22.25888,115.97584,0.54658
 575.07098,62.37333,     22.26204,116.01323,0.54637
 575.33301,62.38667,     22.26574,116.03182,0.54617
 575.58600,62.40000,     22.27573,116.05888,0.54598
 575.86102,62.41333,     22.28299,116.09626,0.54577
 576.11401,62.42667,     22.29272,116.11091,0.54558
 576.38397,62.44000,     22.30325,116.13158,0.54537
 576.64301,62.45333,     22.31528,116.15656,0.54517
 576.89899,62.46667,     22.32591,116.17723,0.54498
 577.15997,62.48000,     22.34170,116.21480,0.54478
 577.42200,62.49333,     22.34937,116.25632,0.54458
 577.68799,62.50667,     22.36639,116.29163,0.54437
 577.95398,62.52000,     22.38500,116.32489,0.54417
 578.21301,62.53333,     22.40235,116.34142,0.54397
 578.48700,62.54667,     22.42413,116.37880,0.54377
 578.73499,62.56000,     22.44590,116.40360,0.54358
 579.00800,62.57333,     22.46583,116.42239,0.54337
 579.26001,62.58667,     22.49198,116.45150,0.54318
 579.53497,62.60000,     22.51834,116.48269,0.54297
 579.79199,62.61333,     22.54441,116.50542,0.54277
 580.05103,62.62667,     22.57321,116.54074,0.54257
 580.31403,62.64000,     22.60083,116.56159,0.54237
 580.57703,62.65333,     22.62899,116.57606,0.54217
 580.83899,62.66667,     22.66058,116.60724,0.54198
 581.10699,62.68000,     22.70429,116.63842,0.54177
 581.36603,62.69333,     22.73663,116.68840,0.54157
 581.63702,62.70667,     22.77096,116.72578,0.54137
 581.89697,62.72000,     22.80840,116.75058,0.54117
 582.16199,62.73333,     22.84815,116.77143,0.54097
 582.41498,62.74667,     22.89364,116.81501,0.54078
 582.68903,62.76000,     22.93692,116.84620,0.54057
 582.95001,62.77333,     22.98618,116.86705,0.54037
 583.21503,62.78667,     23.03852,116.89824,0.54017
 583.47498,62.80000,     23.08781,116.92303,0.53997
 583.75000,62.81333,     23.14161,116.93975,0.53976
 584.01398,62.82667,     23.19800,116.98334,0.53956
 584.28198,62.84000,     23.25245,117.03105,0.53936
 584.53699,62.85333,     23.31448,117.06017,0.53917
 584.80200,62.86667,     23.37901,117.09342,0.53897
 585.05798,62.88000,     23.44462,117.13081,0.53877
 585.32300,62.89333,     23.51563,117.18078,0.53857
 585.59497,62.90667,     23.58586,117.21816,0.53837
 585.85797,62.92000,     23.66223,117.24521,0.53817
 586.12598,62.93333,     23.74282,117.28241,0.53796
 586.38800,62.94667,     23.82513,117.31773,0.53777
 586.65601,62.96000,     23.90557,117.36357,0.53756
 586.91803,62.97333,     23.99573,117.41748,0.53737
 587.18500,62.98667,     24.08719,117.45280,0.53716
 587.44598,63.00000,     24.17798,117.48605,0.53697
 587.70898,63.01333,     24.28066,117.51310,0.53677
 587.98199,63.02667,     24.37974,117.55462,0.53656
 588.24500,63.04000,     24.48016,117.56082,0.53636
 588.50403,63.05333,     24.59147,117.58994,0.53617
 588.77301,63.06667,     24.70320,117.62319,0.53596
 589.03497,63.08000,     24.81959,117.66057,0.53577
 589.31598,63.09333,     24.93780,117.70829,0.53556
 589.56702,63.10667,     25.06896,117.73948,0.53537
 589.83899,63.12000,     25.19507,117.77479,0.53516
 590.09998,63.13333,     25.33106,117.80804,0.53496
 590.37201,63.14667,     25.46808,117.83078,0.53476
 590.64001,63.16000,     25.60854,117.88075,0.53456
 590.91400,63.17333,     25.75791,117.91400,0.53435
 591.16699,63.18667,     25.91386,117.95138,0.53416
 591.43500,63.20000,     26.07370,117.98877,0.53396
 591.71100,63.21333,     26.23368,118.00549,0.53375
 591.97198,63.22667,     26.40854,118.05959,0.53355
 592.23700,63.24000,     26.58905,118.08852,0.53336
 592.49902,63.25333,     26.76662,118.12590,0.53316
 592.77002,63.26667,     26.95945,118.15709,0.53295
 593.03900,63.28000,     27.15423,118.19447,0.53275
 593.31201,63.29333,     27.35470,118.25271,0.53255
 593.56897,63.30667,     27.56896,118.29216,0.53235
 593.84198,63.32000,     27.79074,118.33368,0.53215
 594.10999,63.33333,     28.01356,118.37519,0.53195
 594.38501,63.34667,     28.25219,118.42517,0.53174
 594.64398,63.36000,     28.49360,118.49355,0.53155
 594.90900,63.37333,     28.74298,118.53938,0.53135
 595.17999,63.38667,     29.01302,118.60363,0.53115
 595.45203,63.40000,     29.28466,118.68686,0.53094
 595.72601,63.41333,     29.56631,118.74716,0.53074
 595.99298,63.42667,     29.87057,118.82606,0.53054
 596.25800,63.44000,     30.18335,118.90308,0.53034
 596.53601,63.45333,     30.51097,118.96320,0.53013
 596.79901,63.46667,     30.85551,119.02143,0.52993
 597.07098,63.48000,     31.22180,119.08794,0.52973
 597.34698,63.49333,     31.60344,119.15444,0.52952
 597.61700,63.50667,     32.02409,119.22508,0.52932
 597.89697,63.52000,     32.47314,119.29778,0.52911
 598.17297,63.53333,     32.96138,119.38494,0.52891
 598.43597,63.54667,     33.50767,119.46385,0.52871
 598.71399,63.56000,     34.12370,119.55533,0.52850
 598.98798,63.57333,     34.84852,119.65490,0.52830
 599.27197,63.58667,     35.85070,119.74432,0.52809
 599.55298,63.60000,     37.45954,119.84182,0.52788
 599.84198,63.61333,     39.59624,119.95623,0.52766
 600.12903,63.62667,     41.79489,120.05805,0.52745
 600.43402,63.64000,     43.82245,120.17847,0.52722
 600.71997,63.65333,     45.66829,120.31354,0.52701
 601.00500,63.66667,     47.30254,120.46308,0.52679
 601.29797,63.68000,     48.72334,120.61487,0.52658
 601.58801,63.69333,     49.94088,120.75820,0.52636
 601.88397,63.70667,     50.95363,120.89948,0.52614
 602.17902,63.72000,     51.77421,121.04075,0.52592
 602.45801,63.73333,     52.42441,121.18615,0.52571
 602.76001,63.74667,     52.89820,121.33775,0.52549
 603.04602,63.76000,     53.13816,121.48316,0.52528
 603.33600,63.77333,     53.10646,121.62030,0.52506
 603.61603,63.78667,     52.76075,121.75743,0.52485
 603.89801,63.80000,     52.14363,121.86527,0.52464
 604.17798,63.81333,     51.31051,121.98587,0.52444
 604.45001,63.82667,     50.30582,122.09389,0.52423
 604.73297,63.84000,     49.18351,122.18519,0.52402
 604.99902,63.85333,     48.00442,122.25395,0.52383
 605.26703,63.86667,     46.81307,122.31407,0.52363
 605.53497,63.88000,     45.64134,122.38263,0.52343
 605.79401,63.89333,     44.51527,122.42828,0.52324
 606.05298,63.90667,     43.45303,122.45759,0.52305
 606.31598,63.92000,     42.45851,122.51151,0.52285
 606.57300,63.93333,     41.51637,122.55509,0.52266
 606.82501,63.94667,     40.63278,122.58008,0.52248
 607.07800,63.96000,     39.80376,122.60713,0.52229
 607.33698,63.97333,     39.02280,122.64038,0.52210
 607.59003,63.98667,     38.28707,122.68396,0.52191
 607.84003,64.00000,     37.59405,122.71909,0.52173
 608.09900,64.01333,     36.93068,122.72135,0.52153
 608.34698,64.02667,     36.30090,122.74201,0.52135
 608.60199,64.04000,     35.70871,122.75666,0.52116
 608.85199,64.05333,     35.14004,122.77733,0.52098
 609.09698,64.06667,     34.59549,122.83763,0.52080
 609.35400,64.08000,     34.07977,122.87088,0.52061
 609.59802,64.09333,     33.58068,122.89174,0.52043
 609.84601,64.10667,     33.11531,122.93532,0.52025
 610.10199,64.12000,     32.65164,122.96838,0.52006
 610.35498,64.13333,     32.20375,122.99130,0.51987
 610.59497,64.14667,     31.78971,123.00577,0.51969
 610.84802,64.16000,     31.38865,123.02249,0.51951
 611.09100,64.17333,     30.99155,123.02249,0.51933
 611.34698,64.18667,     30.60606,123.02869,0.51914
 611.59100,64.20000,     30.23937,123.04728,0.51896
 611.84900,64.21333,     29.88574,123.05367,0.51877
 612.09802,64.22667,     29.53671,123.08467,0.51859
 612.35901,64.24000,     29.19844,123.12224,0.51840
 612.59802,64.25333,     28.87312,123.15343,0.51822
 612.85699,64.26667,     28.55834,123.18461,0.51803
 613.11200,64.28000,     28.24401,123.21354,0.51784
 613.35999,64.29333,     27.94549,123.23439,0.51766
 613.59698,64.30667,     27.65243,123.26971,0.51749
 613.85797,64.32000,     27.36869,123.28418,0.51730
 614.10901,64.33333,     27.09128,123.30090,0.51711
 614.35999,64.34667,     26.81672,123.30090,0.51693
 614.61499,64.36000,     26.55875,123.32795,0.51674
 614.86499,64.37333,     26.30124,123.32795,0.51656
 615.13599,64.38667,     26.05015,123.35688,0.51636
 615.37500,64.40000,     25.79825,123.36327,0.51619
 615.62097,64.41333,     25.55642,123.38806,0.51601
 615.87000,64.42667,     25.32426,123.40272,0.51583
 616.12903,64.44000,     25.09312,123.42338,0.51564
 616.38702,64.45333,     24.87179,123.44837,0.51545
 616.64001,64.46667,     24.64065,123.45870,0.51526
 616.90100,64.48000,     24.41992,123.48988,0.51507
 617.15997,64.49333,     24.21009,123.49608,0.51488
 617.41101,64.50667,     24.00122,123.52107,0.51470
 617.66803,64.52000,     23.80299,123.53553,0.51451
 617.92102,64.53333,     23.60113,123.55639,0.51433
 618.17401,64.54667,     23.40999,123.58137,0.51414
 618.42999,64.56000,     23.22105,123.59170,0.51396
 618.69501,64.57333,     23.03142,123.61462,0.51376
 618.93701,64.58667,     22.84342,123.62289,0.51359
 619.19897,64.60000,     22.66597,123.62289,0.51340
 619.45203,64.61333,     22.49844,123.64374,0.51321
 619.70801,64.62667,     22.32557,123.62496,0.51303
 619.96198,64.64000,     22.15418,123.62496,0.51284
 620.22601,64.65333,     21.98858,123.64355,0.51265
 620.48401,64.66667,     21.82378,123.65182,0.51246
 620.73499,64.68000,     21.66367,123.67267,0.51228
 620.98297,64.69333,     21.50392,123.68094,0.51210
 621.24902,64.70667,     21.35216,123.69352,0.51191
 621.50702,64.72000,     21.19640,123.71006,0.51172
 621.75800,64.73333,     21.05376,123.75796,0.51154
 622.02002,64.74667,     20.90209,123.77449,0.51135
 622.27197,64.76000,     20.76067,123.80568,0.51117
 622.52899,64.77333,     20.61957,123.82860,0.51098
 622.78998,64.78667,     20.47764,123.83893,0.51079
 623.04303,64.80000,     20.33875,123.86185,0.51061
 623.29102,64.81333,     20.20999,123.87218,0.51043
 623.56000,64.82667,     20.08427,123.90543,0.51023
 623.81097,64.84000,     19.94923,123.90543,0.51005
 624.06299,64.85333,     19.81805,123.91783,0.50987
 624.32800,64.86667,     19.69276,123.93042,0.50968
 624.58301,64.88000,     19.57048,123.93042,0.50949
 624.83801,64.89333,     19.44979,123.93662,0.50931
 625.09399,64.90667,     19.32538,123.96348,0.50913
 625.35400,64.92000,     19.20803,123.96987,0.50894
 625.61298,64.93333,     19.09225,123.98433,0.50875
 625.88000,64.94667,     18.97745,123.97175,0.50856
 626.12799,64.96000,     18.86514,123.99880,0.50838
 626.38501,64.97333,     18.75187,123.99880,0.50820
 626.64899,64.98667,     18.64265,123.99880,0.50801
 626.90503,65.00000,     18.53962,124.01138,0.50782
 627.15802,65.01333,     18.43447,124.02378,0.50764
 627.42603,65.02667,     18.32877,124.02378,0.50745
 627.68402,65.04000,     18.22669,124.02378,0.50726
 627.94800,65.05333,     18.12441,124.02378,0.50707
 628.20398,65.06667,     18.02269,124.00518,0.50689
 628.47498,65.08000,     17.92071,123.99899,0.50669
 628.71698,65.09333,     17.82159,124.01965,0.50652
 628.98798,65.10667,     17.72426,124.02810,0.50632
 629.25201,65.12000,     17.63263,124.01552,0.50613
 629.50403,65.13333,     17.54035,124.03205,0.50595
 629.76001,65.14667,     17.44356,124.03205,0.50577
 630.01599,65.16000,     17.35237,124.04464,0.50559
 630.27600,65.17333,     17.26518,124.05703,0.50540
 630.54797,65.18667,     17.17509,124.05703,0.50521
 630.80701,65.20000,     17.08604,124.05703,0.50502
 631.06500,65.21333,     17.00570,124.08409,0.50484
 631.32098,65.22667,     16.92666,124.08409,0.50465
 631.58301,65.24000,     16.83720,124.09029,0.50447
 631.84198,65.25333,     16.75584,124.10907,0.50428
 632.10498,65.26667,     16.67422,124.10907,0.50409
 632.35999,65.28000,     16.59293,124.12147,0.50391
 632.61798,65.29333,     16.51506,124.13800,0.50373
 632.88000,65.30667,     16.43551,124.13800,0.50354
 633.14001,65.32000,     16.36098,124.14439,0.50335
 633.40302,65.33333,     16.28362,124.16505,0.50317
 633.65503,65.34667,     16.20566,124.16505,0.50299
 633.91498,65.36000,     16.13551,124.18591,0.50280
 634.18500,65.37333,     16.06327,124.19417,0.50261
 634.44800,65.38667,     15.98909,124.19417,0.50242
 634.70697,65.40000,     15.91933,124.19417,0.50224
 634.97498,65.41333,     15.84801,124.21296,0.50205
 635.22699,65.42667,     15.78084,124.21916,0.50187
 635.48499,65.44000,     15.70975,124.21916,0.50169
 635.75403,65.45333,     15.64401,124.21916,0.50149
 636.01099,65.46667,     15.57508,124.21916,0.50131
 636.26898,65.48000,     15.50869,124.21916,0.50113
 636.53601,65.49333,     15.44131,124.23156,0.50094
 636.79901,65.50667,     15.37522,124.24396,0.50075
 637.05499,65.52000,     15.31265,124.25015,0.50057
 637.31799,65.53333,     15.25218,124.26894,0.50039
 637.58398,65.54667,     15.19202,124.26894,0.50020
 637.84698,65.56000,     15.13118,124.27533,0.50001
 638.10199,65.57333,     15.07011,124.29393,0.49983
 638.36298,65.58667,     15.00942,124.29393,0.49965
 638.63800,65.60000,     14.95787,124.29393,0.49945
 638.90002,65.61333,     14.90112,124.30013,0.49927
 639.15399,65.62667,     14.83870,124.31891,0.49909
 639.40997,65.64000,     14.78691,124.31891,0.49891
 639.68201,65.65333,     14.73484,124.31891,0.49871
 639.93402,65.66667,     14.68116,124.32511,0.49854
 640.19702,65.68000,     14.62565,124.35630,0.49835
 640.46301,65.69333,     14.57476,124.38128,0.49816
 640.73499,65.70667,     14.52971,124.39988,0.49797
 640.99500,65.72000,     14.47575,124.42900,0.49779
 641.24799,65.73333,     14.42361,124.42900,0.49761
 641.52197,65.74667,     14.37676,124.42900,0.49742
 641.77802,65.76000,     14.32864,124.42900,0.49724
 642.03601,65.77333,     14.27793,124.42280,0.49706
 642.29999,65.78667,     14.23278,124.39781,0.49687
 642.58002,65.80000,     14.18878,124.37283,0.49667
 642.82703,65.81333,     14.14063,124.36043,0.49650
 643.09198,65.82667,     14.09654,124.33544,0.49631
 643.35498,65.84000,     14.05181,124.33544,0.49613
